Repository: denavit/Composite-Column-Database

# Composite-Column-Database
A database of experimental tests on circular and rectangular concrete-filled steel tube and steel-reinforced concrete beams, columns, and beam-columns.

Documentation is available at this website: http://mark.denavit.me/Composite-Column-Database/

File: CCFT_Beams.csv
Author,Year,Specimen,D,D_units,t,t_units,Fy,Fy_units,Fu,Fu_units,fc,fc_units,fc_type,Mexp,Mexp_units,Tags,Notes
Prion & Boehme,1994,BP1,152,mm,1.7,mm,262,MPa,,,73,MPa,Cylinder,19.9,kN-m,,
Prion & Boehme,1994,BP2,152,mm,1.7,mm,262,MPa,,,73,MPa,Cylinder,17.9,kN-m,,
Prion & Boehme,1994,BP3,152,mm,1.7,mm,262,MPa,,,73,MPa,Cylinder,20.8,kN-m,,
Prion & Boehme,1994,BP4,152,mm,1.7,mm,262,MPa,,,73,MPa,Cylinder,19,kN-m,,
Elchalakani et al.,2001,CBC0-C,109.9,mm,1,mm,400,MPa,533,MPa,23.4,MPa,Cylinder/100mm,7.6,kN-m,,
Elchalakani et al.,2001,CBC0-B,110.4,mm,1.25,mm,400,MPa,533,MPa,23.4,MPa,Cylinder/100mm,9.1,kN-m,,
Elchalakani et al.,2001,CBC0-A,110.9,mm,1.5,mm,400,MPa,533,MPa,23.4,MPa,Cylinder/100mm,11,kN-m,,
Elchalakani et al.,2001,CBC1,101.83,mm,2.53,mm,365,MPa,469,MPa,23.4,MPa,Cylinder/100mm,11.33,kN-m,,
Elchalakani et al.,2001,CBC2,88.64,mm,2.79,mm,432,MPa,538,MPa,23.4,MPa,Cylinder/100mm,10.86,kN-m,,
Elchalakani et al.,2001,CBC3,76.32,mm,2.45,mm,415,MPa,534,MPa,23.4,MPa,Cylinder/100mm,6.92,kN-m,,
Elchalakani et al.,2001,CBC4,89.26,mm,3.35,mm,412,MPa,502,MPa,23.4,MPa,Cylinder/100mm,10.47,kN-m,,
Elchalakani et al.,2001,CBC5,60.65,mm,2.44,mm,433,MPa,508,MPa,23.4,MPa,Cylinder/100mm,3.78,kN-m,,
Elchalakani et al.,2001,CBC6,76.19,mm,3.24,mm,456,MPa,548,MPa,23.4,MPa,Cylinder/100mm,9.87,kN-m,,
Elchalakani et al.,2001,CBC7,60.67,mm,3.01,mm,408,MPa,503,MPa,23.4,MPa,Cylinder/100mm,4.75,kN-m,,
Elchalakani et al.,2001,CBC8,33.66,mm,1.98,mm,442,MPa,511,MPa,23.4,MPa,Cylinder/100mm,0.9,kN-m,,
Elchalakani et al.,2001,CBC9,33.78,mm,2.63,mm,460,MPa,568,MPa,23.4,MPa,Cylinder/100mm,1.17,kN-m,,
Wheeler & Bridge,2004,TPB002,406,mm,6.4,mm,351,MPa,,,40,MPa,,489,kN-m,,
Wheeler & Bridge,2004,TPB003,406,mm,6.4,mm,351,MPa,,,55,MPa,,498,kN-m,,
Wheeler & Bridge,2004,TPB005,456,mm,6.4,mm,351,MPa,,,48,MPa,,630,kN-m,,
Wheeler & Bridge,2004,TPB006,456,mm,6.4,mm,351,MPa,,,56,MPa,,647,kN-m,,
Han et al.,2006,CVA-1,100,mm,1.9,mm,282,MPa,,,81.3,MPa,Cube,9.19,kN-m,,
Han et al.,2006,CVA-2,100,mm,1.9,mm,282,MPa,,,81.3,MPa,Cube,7.33,kN-m,,
Han et al.,2006,CSCA-1,100,mm,1.9,mm,282,MPa,,,81.3,MPa,Cube,7.74,kN-m,,
Han et al.,2006,CVB-1,200,mm,1.9,mm,282,MPa,,,81.3,MPa,Cube,32.4,kN-m,,
Han et al.,2006,CVB-2,200,mm,1.9,mm,282,MPa,,,81.3,MPa,Cube,33.9,kN-m,,
Han et al.,2006,CSCB-1,200,mm,1.9,mm,282,MPa,,,81.3,MPa,Cube,36.6,kN-m,,
Han et al.,2006,CB1-1,140,mm,3,mm,235,MPa,,,51.5,MPa,Cube,19.8,kN-m,,
Han et al.,2006,CB1-2,140,mm,3,mm,235,MPa,,,51.5,MPa,Cube,21.6,kN-m,,
Han et al.,2006,CB2-1,140,mm,3,mm,235,MPa,,,51.5,MPa,Cube,21.5,kN-m,,
Han et al.,2006,CB2-2,140,mm,3,mm,235,MPa,,,51.5,MPa,Cube,22.1,kN-m,,
Han et al.,2006,CB3-1,140,mm,3,mm,235,MPa,,,51.5,MPa,Cube,20.7,kN-m,,
Han et al.,2006,CB3-2,140,mm,3,mm,235,MPa,,,51.5,MPa,Cube,20.4,kN-m,,
Han et al.,2006,CB4-1,180,mm,3,mm,235,MPa,,,62.6,MPa,Cube,33.9,kN-m,,
Han et al.,2006,CB4-2,180,mm,3,mm,235,MPa,,,62.6,MPa,Cube,34.9,kN-m,,
Han et al.,2006,CB5-1,180,mm,3,mm,235,MPa,,,62.6,MPa,Cube,32.2,kN-m,,
Han et al.,2006,CB5-2,180,mm,3,mm,235,MPa,,,62.6,MPa,Cube,40.6,kN-m,,
Han et al.,2006,CB6-1,180,mm,3,mm,235,MPa,,,62.6,MPa,Cube,36.2,kN-m,,
Han et al.,2006,CB6-2,180,mm,3,mm,235,MPa,,,62.6,MPa,Cube,36.3,kN-m,,
Chitawadagi & Narasimhan,2009,D1t1M20,44.45,mm,1.25,mm,250,MPa,,,27.8,MPa,Cube,0.74,kN-m,,
Chitawadagi & Narasimhan,2009,D1t2M30,44.45,mm,1.6,mm,250,MPa,,,42,MPa,Cube,1.16,kN-m,,
Chitawadagi & Narasimhan,2009,D1t3M40,44.45,mm,2,mm,250,MPa,,,51,MPa,Cube,1.46,kN-m,,
Chitawadagi & Narasimhan,2009,D2t1M20,57.15,mm,1.25,mm,250,MPa,,,27.8,MPa,Cube,1.57,kN-m,,
Chitawadagi & Narasimhan,2009,D2t2M30,57.15,mm,1.6,mm,250,MPa,,,42,MPa,Cube,2.03,kN-m,,
Chitawadagi & Narasimhan,2009,D2t3M40,57.15,mm,2,mm,250,MPa,,,51,MPa,Cube,2.25,kN-m,,
Chitawadagi & Narasimhan,2009,D3t1M20,63.5,mm,1.25,mm,250,MPa,,,27.8,MPa,Cube,2.03,kN-m,,
Chitawadagi & Narasimhan,2009,D3t2M30,63.5,mm,1.6,mm,250,MPa,,,42,MPa,Cube,2.18,kN-m,,
Chitawadagi & Narasimhan,2009,D3t3M40,63.5,mm,2,mm,250,MPa,,,51,MPa,Cube,3.16,kN-m,,
Probst et al.,2010,C-S,18,in,0.465,in,59,ksi,72.3,ksi,3254,psi,Cylinder/4in,918,kip-ft,,
Xiong et al.,2017c,N1-CS,219.1,mm,16,mm,374,MPa,551,MPa,177,MPa,Cylinder/100mm,357,kN-m,,
Wu et al.,2017,C-89,89,mm,4.5,mm,304,MPa,465,MPa,58.8,MPa,Cube,13.1,kN-m,,seamless tube
Wu et al.,2017,C-108,108,mm,4.5,mm,264,MPa,434,MPa,62.5,MPa,Cube,20.3,kN-m,,seamless tube
Wu et al.,2017,C-133,133,mm,4.5,mm,333,MPa,474,MPa,62.5,MPa,Cube,40.1,kN-m,,seamless tube
Wu et al.,2017,C-159,159,mm,4.5,mm,333,MPa,470,MPa,58.8,MPa,Cube,58.4,kN-m,,seamless tube
Nghiem et al.,2018,TK-CCFT,18,in,0.9,in,68.5,ksi,,,4.28,ksi,Cylinder,23888,kip-in,,
Nghiem et al.,2018,TK-CCFT-EP,18,in,0.9,in,68.5,ksi,,,4.28,ksi,Cylinder,23944,kip-in,,
Nghiem et al.,2018,TN-CCFT,18,in,0.4,in,66,ksi,,,4.28,ksi,Cylinder,10507,kip-in,,
Nghiem et al.,2018,TN-CCFT-EP,18,in,0.42,in,66,ksi,,,4.28,ksi,Cylinder,9889,kip-in,,

File: CCFT_C+PBC.csv (part 1 of 3)
Author,Year,Specimen,D,D_units,t,t_units,Fy,Fy_units,Fu,Fu_units,fc,fc_units,fc_type,Pexp,Pexp_units,d_at_Pexp,d_at_Pexp_units,et,et_units,eb,eb_units,L,L_units,Tags,Notes
Kloppel & Goder,1957,7,3.74,in,0.492,in,39830,psi,,,2940,psi,cylinder,212.9,kips,,,0,in,,,55.91,in,,Data from Knowles and Park (1970)
Kloppel & Goder,1957,8,3.74,in,0.502,in,39540,psi,,,2940,psi,cylinder,210.8,kips,,,0,in,,,55.91,in,,Data from Knowles and Park (1970)
Kloppel & Goder,1957,9,3.74,in,0.488,in,39540,psi,,,2940,psi,cylinder,203.9,kips,,,0,in,,,55.91,in,,Data from Knowles and Park (1970)
Kloppel & Goder,1957,10,3.74,in,0.496,in,39830,psi,,,2940,psi,cylinder,228.8,kips,,,0,in,,,33.86,in,,Data from Knowles and Park (1970)
Kloppel & Goder,1957,11,3.74,in,0.5,in,39540,psi,,,2940,psi,cylinder,226.6,kips,,,0,in,,,33.86,in,,Data from Knowles and Park (1970)
Kloppel & Goder,1957,12,3.74,in,0.5,in,39540,psi,,,2940,psi,cylinder,232.4,kips,,,0,in,,,33.86,in,,Data from Knowles and Park (1970)
Kloppel & Goder,1957,13,3.74,in,0.504,in,40390,psi,,,2940,psi,cylinder,199.3,kips,,,0,in,,,77.95,in,,Data from Knowles and Park (1970)
Kloppel & Goder,1957,14,3.74,in,0.492,in,39970,psi,,,2940,psi,cylinder,203.9,kips,,,0,in,,,77.95,in,,Data from Knowles and Park (1970)
Kloppel & Goder,1957,15,3.74,in,0.496,in,40540,psi,,,2940,psi,cylinder,206.1,kips,,,0,in,,,77.95,in,,Data from Knowles and Park (1970)
Kloppel & Goder,1957,41,3.74,in,0.144,in,47360,psi,,,3620,psi,cylinder,147.5,kips,,,0,in,,,33.86,in,,Data from Knowles and Park (1970)
Kloppel & Goder,1957,42,3.74,in,0.145,in,56040,psi,,,3620,psi,cylinder,154.3,kips,,,0,in,,,33.86,in,,Data from Knowles and Park (1970)
Kloppel & Goder,1957,43,3.74,in,0.134,in,48640,psi,,,3620,psi,cylinder,147.5,kips,,,0,in,,,33.86,in,,Data from Knowles and Park (1970)
Kloppel & Goder,1957,44,3.74,in,0.152,in,47360,psi,,,3620,psi,cylinder,127.4,kips,,,0,in,,,55.91,in,,Data from Knowles and Park (1970)
Kloppel & Goder,1957,45,3.74,in,0.154,in,56040,psi,,,3620,psi,cylinder,136.2,kips,,,0,in,,,55.91,in,,Data from Knowles and Park (1970)
Kloppel & Goder,1957,46,3.74,in,0.141,in,48640,psi,,,3620,psi,cylinder,129.4,kips,,,0,in,,,55.91,in,,Data from Knowles and Park (1970)
Kloppel & Goder,1957,47,3.74,in,0.148,in,47360,psi,,,3620,psi,cylinder,120.6,kips,,,0,in,,,77.95,in,,Data from Knowles and Park (1970)
Kloppel & Goder,1957,48,3.74,in,0.149,in,56040,psi,,,3620,psi,cylinder,127.2,kips,,,0,in,,,77.95,in,,Data from Knowles and Park (1970)
Kloppel & Goder,1957,49,3.74,in,0.138,in,48640,psi,,,3620,psi,cylinder,109.6,kips,,,0,in,,,77.95,in,,Data from Knowles and Park (1970)
Kloppel & Goder,1957,63,8.504,in,0.16,in,41250,psi,,,3620,psi,cylinder,230,kips,,,0,in,,,87.4,in,,Data from Knowles and Park (1970)
Kloppel & Goder,1957,64,8.504,in,0.162,in,43380,psi,,,3320,psi,cylinder,412.4,kips,,,0,in,,,87.4,in,,Data from Knowles and Park (1970)
Kloppel & Goder,1957,65,8.504,in,0.159,in,41820,psi,,,4320,psi,cylinder,514.6,kips,,,0,in,,,87.4,in,,Data from Knowles and Park (1970)
Kloppel & Goder,1957,66,8.504,in,0.162,in,41530,psi,,,4320,psi,cylinder,503.3,kips,,,0,in,,,87.4,in,,Data from Knowles and Park (1970)
Kloppel & Goder,1957,69,8.504,in,0.238,in,56470,psi,,,3320,psi,cylinder,553.4,kips,,,0,in,,,87.4,in,,Data from Knowles and Park (1970)
Kloppel & Goder,1957,70,8.504,in,0.235,in,57040,psi,,,3320,psi,cylinder,544.3,kips,,,0,in,,,87.4,in,,Data from Knowles and Park (1970)
Kloppel & Goder,1957,71,8.504,in,0.256,in,42810,psi,,,4320,psi,cylinder,630.3,kips,,,0,in,,,87.4,in,,Data from Knowles and Park (1970)
Kloppel & Goder,1957,72,8.504,in,0.248,in,58740,psi,,,4320,psi,cylinder,659.2,kips,,,0,in,,,87.4,in,,Data from Knowles and Park (1970)
Kloppel & Goder,1957,73,3.74,in,0.152,in,48210,psi,,,3490,psi,cylinder,112,kips,,,0,in,,,77.95,in,,Data from Knowles and Park (1970)
Kloppel & Goder,1957,74,3.74,in,0.134,in,48930,psi,,,3490,psi,cylinder,106.3,kips,,,0,in,,,77.95,in,,Data from Knowles and Park (1970)
Kloppel & Goder,1957,75,3.74,in,0.141,in,51490,psi,,,3490,psi,cylinder,106.3,kips,,,0,in,,,77.95,in,,Data from Knowles and Park (1970)
Kloppel & Goder,1957,76,3.74,in,0.147,in,47360,psi,,,3490,psi,cylinder,92.81,kips,,,0,in,,,77.95,in,,Data from Knowles and Park (1970)
Kloppel & Goder,1957,83,4.764,in,0.144,in,42810,psi,,,3060,psi,cylinder,156.3,kips,,,0,in,,,41.34,in,,Data from Knowles and Park (1970)
Kloppel & Goder,1957,84,4.764,in,0.147,in,47510,psi,,,3060,psi,cylinder,167.8,kips,,,0,in,,,41.34,in,,Data from Knowles and Park (1970)
Kloppel & Goder,1957,85,4.764,in,0.148,in,44660,psi,,,3510,psi,cylinder,188.1,kips,,,0,in,,,41.34,in,,Data from Knowles and Park (1970)
Kloppel & Goder,1957,86,4.764,in,0.157,in,47360,psi,,,3510,psi,cylinder,194.9,kips,,,0,in,,,41.34,in,,Data from Knowles and Park (1970)
Kloppel & Goder,1957,89,4.764,in,0.221,in,49920,psi,,,3060,psi,cylinder,224.4,kips,,,0,in,,,41.34,in,,Data from Knowles and Park (1970)
Kloppel & Goder,1957,90,4.764,in,0.213,in,49780,psi,,,3060,psi,cylinder,228.8,kips,,,0,in,,,41.34,in,,Data from Knowles and Park (1970)
Kloppel & Goder,1957,91,4.764,in,0.215,in,47930,psi,,,3510,psi,cylinder,247.1,kips,,,0,in,,,41.34,in,,Data from Knowles and Park (1970)
Kloppel & Goder,1957,92,4.764,in,0.219,in,46650,psi,,,3510,psi,cylinder,242.5,kips,,,0,in,,,41.34,in,,Data from Knowles and Park (1970)
Kloppel & Goder,1957,95,4.764,in,0.146,in,42810,psi,,,3060,psi,cylinder,144,kips,,,0,in,,,90.95,in,,Data from Knowles and Park (1970)
Kloppel & Goder,1957,96,4.764,in,0.148,in,47510,psi,,,3060,psi,cylinder,141.5,kips,,,0,in,,,90.95,in,,Data from Knowles and Park (1970)
Kloppel & Goder,1957,97,4.764,in,0.146,in,44660,psi,,,3510,psi,cylinder,156.3,kips,,,0,in,,,90.95,in,,Data from Knowles and Park (1970)
Kloppel & Goder,1957,98,4.764,in,0.152,in,47360,psi,,,3510,psi,cylinder,169.8,kips,,,0,in,,,90.95,in,,Data from Knowles and Park (1970)
Kloppel & Goder,1957,101,4.764,in,0.224,in,49920,psi,,,3060,psi,cylinder,176.8,kips,,,0,in,,,90.95,in,,Data from Knowles and Park (1970)
Kloppel & Goder,1957,102,4.764,in,0.216,in,49780,psi,,,3060,psi,cylinder,183.4,kips,,,0,in,,,90.95,in,,Data from Knowles and Park (1970)
Kloppel & Goder,1957,103,4.764,in,0.222,in,47930,psi,,,3510,psi,cylinder,196.4,kips,,,0,in,,,90.95,in,,Data from Knowles and Park (1970)
Kloppel & Goder,1957,104,4.764,in,0.214,in,46650,psi,,,3510,psi,cylinder,194.5,kips,,,0,in,,,90.95,in,,Data from Knowles and Park (1970)
Salani & Sims,1964,16F,1,in,0.035,in,76000,psi,82300,psi,3430,psi,cylinder,3.87,kips,,,0,in,,,60,in,,
Salani & Sims,1964,17F,1,in,0.035,in,76000,psi,82300,psi,3430,psi,cylinder,3.34,kips,,,0,in,,,60,in,,
Salani & Sims,1964,18F,1,in,0.035,in,76000,psi,82300,psi,3430,psi,cylinder,3.24,kips,,,0,in,,,60,in,,
Salani & Sims,1964,49F,1,in,0.035,in,76000,psi,82300,psi,4035,psi,cylinder,3.54,kips,,,0,in,,,60,in,,
Salani & Sims,1964,50F,1,in,0.035,in,76000,psi,82300,psi,4035,psi,cylinder,3.49,kips,,,0,in,,,60,in,,
Salani & Sims,1964,22F,1.5,in,0.109,in,76000,psi,82300,psi,2600,psi,cylinder,24.2,kips,,,0,in,,,60,in,,
Salani & Sims,1964,23F,1.5,in,0.109,in,76000,psi,82300,psi,2600,psi,cylinder,27.2,kips,,,0,in,,,60,in,,
Salani & Sims,1964,24F,1.5,in,0.109,in,76000,psi,82300,psi,2600,psi,cylinder,24,kips,,,0,in,,,60,in,,
Salani & Sims,1964,51F,1.5,in,0.109,in,76000,psi,82300,psi,4035,psi,cylinder,25.4,kips,,,0,in,,,60,in,,
Salani & Sims,1964,52F,1.5,in,0.109,in,76000,psi,82300,psi,4035,psi,cylinder,24,kips,,,0,in,,,60,in,,
Salani & Sims,1964,28F,2,in,0.065,in,76000,psi,82300,psi,3090,psi,cylinder,25.9,kips,,,0,in,,,60,in,,
Salani & Sims,1964,29F,2,in,0.065,in,76000,psi,82300,psi,3090,psi,cylinder,25.7,kips,,,0,in,,,60,in,,
Salani & Sims,1964,30F,2,in,0.065,in,76000,psi,82300,psi,4040,psi,cylinder,27.1,kips,,,0,in,,,60,in,,
Salani & Sims,1964,71F,2.75,in,0.049,in,76000,psi,82300,psi,4040,psi,cylinder,51.9,kips,,,0,in,,,60,in,,
Salani & Sims,1964,40F,3,in,0.065,in,76000,psi,82300,psi,3010,psi,cylinder,50.9,kips,,,0,in,,,60,in,,
Salani & Sims,1964,41F,3,in,0.065,in,76000,psi,82300,psi,3010,psi,cylinder,55.1,kips,,,0,in,,,60,in,,
Salani & Sims,1964,42F,3,in,0.065,in,76000,psi,82300,psi,3950,psi,cylinder,72,kips,,,0,in,,,60,in,,
Chapman & Neogi,1966,A1,14,in,0.44,in,51500,psi,,,5520,psi,cylinder,2576,kips,,,0,in,,,74,in,,"Data from Knowles and Park (1970), Pmax extrapolated"
Chapman & Neogi,1966,A4,14,in,0.44,in,51500,psi,,,4760,psi,cylinder,2408,kips,,,0,in,,,74,in,,"Data from Knowles and Park (1970), Pmax extrapolated"
Chapman & Neogi,1966,A5,14,in,0.186,in,40100,psi,,,3040,psi,cylinder,790.7,kips,,,0,in,,,74,in,,"Data from Knowles and Park (1970), Premature Failure"
Chapman & Neogi,1966,A6,14,in,0.314,in,51500,psi,,,3400,psi,cylinder,1671,kips,,,0,in,,,82,in,,Data from Knowles and Park (1970)
Chapman & Neogi,1966,B1,5.011,in,0.064,in,53750,psi,,,9600,psi,cylinder,289,kips,,,0,in,,,28,in,,Data from Knowles and Park (1970)
Chapman & Neogi,1966,B1X,5.011,in,0.064,in,47700,psi,,,9600,psi,cylinder,289,kips,,,0,in,,,28,in,,Data from Knowles and Park (1970)
Chapman & Neogi,1966,B2,5.002,in,0.116,in,53750,psi,,,9600,psi,cylinder,293.5,kips,,,0,in,,,28,in,,"Data from Knowles and Park (1970), Premature Failure"
Chapman & Neogi,1966,B2X,5.002,in,0.116,in,47700,psi,,,9600,psi,cylinder,293.5,kips,,,0,in,,,28,in,,Data from Knowles and Park (1970)
Chapman & Neogi,1966,DF1,5.514,in,0.381,in,38500,psi,,,4000,psi,cylinder,663,kips,,,0,in,,,16,in,,Data from Knowles and Park (1970)
Chapman & Neogi,1966,DF1X,5.514,in,0.381,in,39000,psi,,,4060,psi,cylinder,663,kips,,,0,in,,,16,in,,Data from Knowles and Park (1970)
Chapman & Neogi,1966,DF2,5.527,in,0.194,in,41900,psi,,,4740,psi,cylinder,410,kips,,,0,in,,,16,in,,Data from Knowles and Park (1970)
Chapman & Neogi,1966,DF2X,5.527,in,0.194,in,43200,psi,,,4740,psi,cylinder,410,kips,,,0,in,,,16,in,,Data from Knowles and Park (1970)
Chapman & Neogi,1966,SC1,6.621,in,0.178,in,43200,psi,,,4560,psi,cylinder,451,kips,,,0,in,,,32,in,,Data from Knowles and Park (1970)
Chapman & Neogi,1966,SC2,6.628,in,0.178,in,43200,psi,,,6260,psi,cylinder,502,kips,,,0,in,,,32,in,,Data from Knowles and Park (1970)
Chapman & Neogi,1966,SC3,6.621,in,0.178,in,43200,psi,,,6260,psi,cylinder,475,kips,,,0,in,,,32,in,,Data from Knowles and Park (1970)
Chapman & Neogi,1966,SC4,6.626,in,0.176,in,43200,psi,,,3340,psi,cylinder,392,kips,,,0,in,,,32,in,,Data from Knowles and Park (1970)
Furlong,1967,Column-1,4.5,in,0.125,in,60,ksi,,,4.2,ksi,cylinder,160,kips,,,0,in,,,36,in,,Length from Knowles and Park (1970)
Furlong,1967,Column-2,4.5,in,0.125,in,60,ksi,,,4.2,ksi,cylinder,170,kips,,,0,in,,,36,in,,Length from Knowles and Park (1970)
Furlong,1967,Column-8,6,in,0.061,in,48,ksi,,,3.05,ksi,cylinder,153.4,kips,,,0,in,,,36,in,,Length from Knowles and Park (1970)
Furlong,1967,Column-9,6,in,0.061,in,48,ksi,,,3.75,ksi,cylinder,162.2,kips,,,0,in,,,36,in,,Length from Knowles and Park (1970)
Furlong,1967,Column-10,6,in,0.061,in,48,ksi,,,3.75,ksi,cylinder,164.8,kips,,,0,in,,,36,in,,Length from Knowles and Park (1970)
Furlong,1967,Column-11,5,in,0.095,in,48,ksi,,,5.1,ksi,cylinder,141,kips,,,0,in,,,36,in,,Length from Knowles and Park (1970)
Furlong,1967,Column-12,5,in,0.095,in,48,ksi,,,5.1,ksi,cylinder,140,kips,,,0,in,,,36,in,,Length from Knowles and Park (1970)
Furlong,1967,Column-13,5,in,0.095,in,48,ksi,,,5.1,ksi,cylinder,148,kips,,,0,in,,,36,in,,Length from Knowles and Park (1970)
Gardener & Jacobson,1967,1,4.003,in,0.121,in,87760,psi,106700,psi,4950,psi,cylinder,184000,lbf,,,0,in,,,60,in,,
Gardener & Jacobson,1967,2,4.005,in,0.122,in,87760,psi,106700,psi,4520,psi,cylinder,180000,lbf,,,0,in,,,60,in,,
Gardener & Jacobson,1967,3,4.004,in,0.121,in,87760,psi,106700,psi,4950,psi,cylinder,250000,lbf,,,0,in,,,8.003,in,,
Gardener & Jacobson,1967,4,4.004,in,0.121,in,87760,psi,106700,psi,4520,psi,cylinder,240000,lbf,,,0,in,,,8.002,in,,
Gardener & Jacobson,1967,5,4.75,in,0.161,in,65500,psi,72580,psi,4990,psi,cylinder,260000,lbf,,,0,in,,,41.34,in,,
Gardener & Jacobson,1967,6,4.757,in,0.161,in,65500,psi,72580,psi,4290,psi,cylinder,245650,lbf,,,0,in,,,41.34,in,,
Gardener & Jacobson,1967,7,4.757,in,0.161,in,65500,psi,72580,psi,3760,psi,cylinder,213500,lbf,,,0,in,,,41.34,in,,
Gardener & Jacobson,1967,8,4.757,in,0.16,in,65500,psi,72580,psi,4990,psi,cylinder,270000,lbf,,,0,in,,,9.501,in,,
Gardener & Jacobson,1967,9,4.756,in,0.161,in,65500,psi,72580,psi,4290,psi,cylinder,270000,lbf,,,0,in,,,9.502,in,,
Gardener & Jacobson,1967,10,4.757,in,0.161,in,65500,psi,72580,psi,3760,psi,cylinder,250000,lbf,,,0,in,,,9.502,in,,
Gardener & Jacobson,1967,11,6.008,in,0.124,in,60210,psi,74450,psi,3030,psi,cylinder,211000,lbf,,,0,in,,,66,in,,
Gardener & Jacobson,1967,12,6.012,in,0.124,in,60210,psi,74450,psi,3350,psi,cylinder,198000,lbf,,,0,in,,,66,in,,
Gardener & Jacobson,1967,13,6.009,in,0.125,in,60210,psi,74450,psi,3030,psi,cylinder,270000,lbf,,,0,in,,,12,in,,
Gardener & Jacobson,1967,14,6.008,in,0.124,in,60210,psi,74450,psi,3350,psi,cylinder,270000,lbf,,,0,in,,,12.005,in,,
Gardener & Jacobson,1967,15,6.007,in,0.194,in,91870,psi,112300,psi,6090,psi,cylinder,654000,lbf,,,0,in,,,12.004,in,,
Gardener & Jacobson,1967,16,6.006,in,0.193,in,91870,psi,112300,psi,6300,psi,cylinder,655000,lbf,,,0,in,,,12.003,in,,
Gardener & Jacobson,1967,18,3.011,in,0.067,in,52690,psi,74150,psi,3620,psi,cylinder,55000,lbf,,,0,in,,,60,in,,
Gardener & Jacobson,1967,19,3.009,in,0.067,in,52690,psi,74150,psi,3620,psi,cylinder,80000,lbf,,,0,in,,,5.998,in,,
Gardener & Jacobson,1967,20,3.009,in,0.068,in,52690,psi,74150,psi,5930,psi,cylinder,92500,lbf,,,0,in,,,23.998,in,,
Gardener & Jacobson,1967,21,3.011,in,0.068,in,52690,psi,74150,psi,3760,psi,cylinder,74250,lbf,,,0,in,,,23.994,in,,
Gardener & Jacobson,1967,22,3.01,in,0.066,in,52690,psi,74150,psi,5930,psi,cylinder,97700,lbf,,,0,in,,,5.998,in,,
Gardener & Jacobson,1967,23,3.009,in,0.067,in,52690,psi,74150,psi,3760,psi,cylinder,83700,lbf,,,0,in,,,5.999,in,,
Gardener & Jacobson,1967,24,3.01,in,0.067,in,52690,psi,74150,psi,4830,psi,cylinder,97400,lbf,,,0,in,,,6,in,,
Gardener & Jacobson,1967,25,3.01,in,0.068,in,52690,psi,74150,psi,4830,psi,cylinder,97700,lbf,,,0,in,,,6.003,in,,
Gardener,1968,1,6.64,in,0.104,in,43200,psi,50500,psi,2600,psi,cylinder,185000,lbf,,,0,in,,,72,in,,
Gardener,1968,2,6.64,in,0.104,in,43200,psi,50500,psi,4950,psi,cylinder,206000,lbf,,,0,in,,,72,in,,
Gardener,1968,3,6.66,in,0.103,in,46000,psi,57200,psi,5300,psi,cylinder,170000,lbf,,,0,in,,,72,in,,
Gardener,1968,4,6.66,in,0.103,in,46000,psi,57200,psi,4870,psi,cylinder,155000,lbf,,,0,in,,,72,in,,
Gardener,1968,5,6.62,in,0.142,in,32100,psi,51000,psi,3860,psi,cylinder,213000,lbf,,,0,in,,,84,in,,
Gardener,1968,6,6.62,in,0.142,in,32100,psi,51000,psi,4750,psi,cylinder,236000,lbf,,,0,in,,,84,in,,
Gardener,1968,7,6.64,in,0.197,in,37800,psi,64800,psi,4770,psi,cylinder,254000,lbf,,,0,in,,,84,in,,
Gardener,1968,8,6.64,in,0.197,in,37800,psi,64800,psi,3980,psi,cylinder,262000,lbf,,,0,in,,,84,in,,
Gardener,1968,1a,6.64,in,0.104,in,43200,psi,50500,psi,2600,psi,cylinder,298000,lbf,,,0,in,,,12,in,,
Gardener,1968,2a,6.64,in,0.104,in,43200,psi,50500,psi,4950,psi,cylinder,274000,lbf,,,0,in,,,12,in,,
Gardener,1968,3a,6.66,in,0.103,in,46000,psi,57200,psi,5300,psi,cylinder,294000,lbf,,,0,in,,,12,in,,
Gardener,1968,4a,6.66,in,0.103,in,46000,psi,57200,psi,4870,psi,cylinder,299000,lbf,,,0,in,,,12,in,,
Gardener,1968,5a,6.62,in,0.142,in,32100,psi,51000,psi,3860,psi,cylinder,350000,lbf,,,0,in,,,12,in,,
Gardener,1968,6a,6.62,in,0.142,in,32100,psi,51000,psi,4750,psi,cylinder,322000,lbf,,,0,in,,,12,in,,
Gardener,1968,6b,6.62,in,0.142,in,32100,psi,51000,psi,4750,psi,cylinder,329000,lbf,,,0,in,,,12,in,,
Gardener,1968,7a,6.64,in,0.197,in,37800,psi,64800,psi,4770,psi,cylinder,442000,lbf,,,0,in,,,12,in,,
Gardener,1968,7b,6.64,in,0.197,in,37800,psi,64800,psi,4770,psi,cylinder,443000,lbf,,,0,in,,,12,in,,
Gardener,1968,8a,6.64,in,0.197,in,37800,psi,64800,psi,3980,psi,cylinder,446000,lbf,,,0,in,,,12,in,,
Gardener,1968,8b,6.64,in,0.197,in,37800,psi,64800,psi,3980,psi,cylinder,446000,lbf,,,0,in,,,12,in,,
Knowles & Park,1969,Column-1,3.5,in,0.23,in,58000,psi,81300,psi,5805,psi,cylinder,138200,lbf,,,0,in,,,68,in,,Concrete Strength from Knowles and Park (1970)
Knowles & Park,1969,Column-2,3.5,in,0.23,in,58000,psi,81300,psi,5745,psi,cylinder,160000,lbf,,,0,in,,,56,in,,Concrete Strength from Knowles and Park (1970)
Knowles & Park,1969,Column-3,3.5,in,0.23,in,58000,psi,81300,psi,5650,psi,cylinder,160800,lbf,,,0,in,,,44,in,,Concrete Strength from Knowles and Park (1970)
Knowles & Park,1969,Column-4,3.5,in,0.23,in,58000,psi,81300,psi,6060,psi,cylinder,206500,lbf,,,0,in,,,32,in,,Concrete Strength from Knowles and Park (1970)
Knowles & Park,1969,Column-5,3.5,in,0.23,in,58000,psi,81300,psi,5925,psi,cylinder,223000,lbf,,,0,in,,,20,in,,Concrete Strength from Knowles and Park (1970)
Knowles & Park,1969,Column-7,3.25,in,0.055,in,70000,psi,77100,psi,5995,psi,cylinder,50500,lbf,,,0,in,,,68,in,,"Concrete Strength from Knowles and Park (1970), Authors note that ""this column was probably eccentrically loaded"""
Knowles & Park,1969,Column-8,3.25,in,0.055,in,70000,psi,77100,psi,5365,psi,cylinder,66200,lbf,,,0,in,,,56,in,,Concrete Strength from Knowles and Park (1970)
Knowles & Park,1969,Column-9,3.25,in,0.055,in,70000,psi,77100,psi,5925,psi,cylinder,80000,lbf,,,0,in,,,44,in,,Concrete Strength from Knowles and Park (1970)
Knowles & Park,1969,Column-10,3.25,in,0.055,in,70000,psi,77100,psi,5925,psi,cylinder,90000,lbf,,,0,in,,,32,in,,Concrete Strength from Knowles and Park (1970)
Knowles & Park,1969,Column-11,3.25,in,0.055,in,70000,psi,77100,psi,5925,psi,cylinder,110000,lbf,,,0,in,,,20,in,,Concrete Strength from Knowles and Park (1970)
Knowles & Park,1969,Column-12,3.25,in,0.055,in,70000,psi,77100,psi,5925,psi,cylinder,119200,lbf,,,0,in,,,10,in,,Concrete Strength from Knowles and Park (1970)
Knowles & Park,1969,BeamColumn-1,3.5,in,0.23,in,58000,psi,81300,psi,6000,psi,cylinder,90900,lbf,0.46,in,0.3,in,,,32,in,,
Knowles & Park,1969,BeamColumn-2,3.5,in,0.23,in,58000,psi,81300,psi,6000,psi,cylinder,80100,lbf,0.36,in,0.3,in,,,56,in,,
Knowles & Park,1969,BeamColumn-3,3.5,in,0.23,in,58000,psi,81300,psi,6000,psi,cylinder,39500,lbf,0.3,in,1,in,,,32,in,,
Knowles & Park,1969,BeamColumn-4,3.5,in,0.23,in,58000,psi,81300,psi,6000,psi,cylinder,39325,lbf,0.2,in,1,in,,,44,in,,
Knowles & Park,1969,BeamColumn-5,3.25,in,0.055,in,70000,psi,77100,psi,6000,psi,cylinder,28300,lbf,0.47,in,0.3,in,,,32,in,,
Knowles & Park,1969,BeamColumn-6,3.25,in,0.055,in,70000,psi,77100,psi,6000,psi,cylinder,15000,lbf,0.15,in,1,in,,,32,in,,
Neogi et al.,1969,M1,6.67,in,0.201,in,20,longton/in^2,,,8060,psi,cube,62.4,longton,,,1.875,in,,,131,in,,
Neogi et al.,1969,M2,6.66,in,0.207,in,20,longton/in^2,,,7840,psi,cube,70.4,longton,,,1.5,in,,,131,in,,
Neogi et al.,1969,M3,6.65,in,0.223,in,19.1,longton/in^2,,,6160,psi,cube,60.2,longton,,,1.875,in,,,131,in,,
Neogi et al.,1969,M4,6.63,in,0.258,in,19.2,longton/in^2,,,5510,psi,cube,62.7,longton,,,1.875,in,,,131,in,,
Neogi et al.,1969,M5,6.66,in,0.283,in,20.2,longton/in^2,,,4640,psi,cube,65.5,longton,,,1.875,in,,,131,in,,
Neogi et al.,1969,M6,6.66,in,0.287,in,20.2,longton/in^2,,,4810,psi,cube,74.1,longton,,,1.5,in,,,131,in,,
Neogi et al.,1969,M7,6.65,in,0.347,in,20.9,longton/in^2,,,4790,psi,cube,76,longton,,,1.875,in,,,130,in,,
Neogi et al.,1969,M8,5.52,in,0.378,in,17.7,longton/in^2,,,6030,psi,cube,55,longton,,,1.25,in,,,131,in,,
Neogi et al.,1969,M9,5.52,in,0.384,in,17.7,longton/in^2,,,3920,psi,cube,55,longton,,,1.25,in,,,131,in,,
Neogi et al.,1969,M10,5.55,in,0.197,in,19,longton/in^2,,,6180,psi,cube,41.8,longton,,,1.25,in,,,131,in,,
Neogi et al.,1969,C5,5.01,in,0.072,in,12.5,longton/in^2,,,12100,psi,cube,96.8,longton,,,0.25,in,,,55.5,in,,
Neogi et al.,1969,C6,5,in,0.112,in,17.5,longton/in^2,,,12100,psi,cube,104.9,longton,,,0.25,in,,,55.5,in,,
Neogi et al.,1969,C7,5,in,0.068,in,12.5,longton/in^2,,,10890,psi,cube,85.4,longton,,,0.25,in,,,67.5,in,,
Neogi et al.,1969,C8,5,in,0.119,in,17.5,longton/in^2,,,10890,psi,cube,80.7,longton,,,0.25,in,,,67.5,in,,
Neogi et al.,1969,C9,5.01,in,0.07,in,12.5,longton/in^2,,,7280,psi,cube,35.5,longton,,,0.625,in,,,80,in,,
Neogi et al.,1969,C10,5,in,0.128,in,17.5,longton/in^2,,,7280,psi,cube,52.8,longton,,,0.625,in,,,80,in,,
Neogi et al.,1969,C11,5,in,0.064,in,12.5,longton/in^2,,,7730,psi,cube,34.5,longton,,,0.875,in,,,80,in,,
Neogi et al.,1969,C12,5,in,0.128,in,17.5,longton/in^2,,,7730,psi,cube,50.5,longton,,,0.875,in,,,80,in,,
Guiaux & Janss,1970,1,218.25,mm,6.05,mm,3080,kgscm,,,401,kgscm,Cube/200mm,175,tonne,,,0,in,,,4365,mm,,
Guiaux & Janss,1970,2,218.25,mm,6.45,mm,3080,kgscm,,,430,kgscm,Cube/200mm,210.5,tonne,,,0,in,,,3285,mm,,
Guiaux & Janss,1970,3,218.25,mm,6.3,mm,3080,kgscm,,,378,kgscm,Cube/200mm,246,tonne,,,0,in,,,2204,mm,,
Guiaux & Janss,1970,4,218.25,mm,6.5,mm,3080,kgscm,,,378,kgscm,Cube/200mm,281,tonne,,,0,in,,,943,mm,,
Guiaux & Janss,1970,5,218.5,mm,6.375,mm,3080,kgscm,,,378,kgscm,Cube/200mm,280,tonne,,,0,in,,,941.5,mm,,
Guiaux & Janss,1970,6,219.25,mm,6.05,mm,3080,kgscm,,,378,kgscm,Cube/200mm,286,tonne,,,0,in,,,941.5,mm,,
Guiaux & Janss,1970,8.1,95,mm,3.8,mm,2870,kgscm,,,401,kgscm,Cube/200mm,20.6,tonne,,,0,in,,,4318,mm,,
Guiaux & Janss,1970,8.2,95.25,mm,3.7,mm,2870,kgscm,,,401,kgscm,Cube/200mm,15.8,tonne,,,0,in,,,4320,mm,,
Guiaux & Janss,1970,8.3,95.5,mm,3.625,mm,2870,kgscm,,,401,kgscm,Cube/200mm,14.3,tonne,,,0,in,,,4320,mm,,
Guiaux & Janss,1970,9.1,95.25,mm,3.775,mm,2870,kgscm,,,430,kgscm,Cube/200mm,28.5,tonne,,,0,in,,,2844,mm,,
Guiaux & Janss,1970,9.2,95.25,mm,3.7,mm,2870,kgscm,,,430,kgscm,Cube/200mm,28.7,tonne,,,0,in,,,2844,mm,,
Guiaux & Janss,1970,9.3,95.5,mm,3.825,mm,2870,kgscm,,,430,kgscm,Cube/200mm,29.7,tonne,,,0,in,,,2844,mm,,
Guiaux & Janss,1970,10.1,95.5,mm,3.725,mm,2870,kgscm,,,378,kgscm,Cube/200mm,37,tonne,,,0,in,,,1942.5,mm,,
Guiaux & Janss,1970,10.2,95.25,mm,3.775,mm,2870,kgscm,,,378,kgscm,Cube/200mm,41.5,tonne,,,0,in,,,1942,mm,,
Guiaux & Janss,1970,10.3,95.25,mm,3.775,mm,2870,kgscm,,,378,kgscm,Cube/200mm,41.5,tonne,,,0,in,,,1943.25,mm,,
Guiaux & Janss,1970,11.1,95.5,mm,3.75,mm,2870,kgscm,,,430,kgscm,Cube/200mm,45.3,tonne,,,0,in,,,1469,mm,,
Guiaux & Janss,1970,11.2,95.25,mm,3.725,mm,2870,kgscm,,,430,kgscm,Cube/200mm,45,tonne,,,0,in,,,1466.75,mm,,
Guiaux & Janss,1970,11.3,95,mm,3.7,mm,2870,kgscm,,,430,kgscm,Cube/200mm,50.5,tonne,,,0,in,,,1468,mm,,
Guiaux & Janss,1970,12.1,95.5,mm,3.7,mm,2870,kgscm,,,430,kgscm,Cube/200mm,53.5,tonne,,,0,in,,,997.5,mm,,
Guiaux & Janss,1970,12.2,95.25,mm,3.55,mm,2870,kgscm,,,430,kgscm,Cube/200mm,51.7,tonne,,,0,in,,,992,mm,,
Guiaux & Janss,1970,12.3,95.25,mm,3.675,mm,2870,kgscm,,,430,kgscm,Cube/200mm,54.5,tonne,,,0,in,,,995,mm,,
Guiaux & Janss,1970,13.1,95.25,mm,3.725,mm,2870,kgscm,,,430,kgscm,Cube/200mm,65,tonne,,,0,in,,,504,mm,,
Guiaux & Janss,1970,13.2,95.5,mm,3.75,mm,2870,kgscm,,,430,kgscm,Cube/200mm,64.5,tonne,,,0,in,,,503.75,mm,,
Guiaux & Janss,1970,13.3,95.5,mm,3.725,mm,2870,kgscm,,,430,kgscm,Cube/200mm,68,tonne,,,0,in,,,505,mm,,
Zhong & Wang,1978,1,108,mm,4,mm,3338,kgscm,,,490,kgscm,Cube/150mm,85.3,tonne,,,0,in,,,540,mm,,
Zhong & Wang,1978,7,104,mm,2,mm,3510,kgscm,,,407,kgscm,Cube/150mm,55.1,tonne,,,0,in,,,524,mm,,
Zhong & Wang,1978,8,105,mm,2.5,mm,3510,kgscm,,,444,kgscm,Cube/150mm,62.5,tonne,,,0,in,,,530,mm,,
Zhong & Wang,1978,9,106,mm,3,mm,3510,kgscm,,,417,kgscm,Cube/150mm,68.8,tonne,,,0,in,,,536,mm,,
Zhong & Wang,1978,10,107,mm,3.5,mm,3875,kgscm,,,398,kgscm,Cube/150mm,85.2,tonne,,,0,in,,,542,mm,,
Zhong & Wang,1978,11,107,mm,4,mm,3875,kgscm,,,392,kgscm,Cube/150mm,90.7,tonne,,,0,in,,,542,mm,,
Zhong & Wang,1978,12,108,mm,4.5,mm,3510,kgscm,,,417,kgscm,Cube/150mm,93.6,tonne,,,0,in,,,548,mm,,
Zhong & Wang,1978,13,108,mm,5,mm,3875,kgscm,,,417,kgscm,Cube/150mm,110.6,tonne,,,0,in,,,548,mm,,
Zhong & Wang,1978,54,200,mm,2,mm,2420,kgscm,,,309,kgscm,Cube/150mm,144,tonne,,,0,in,,,980,mm,,
Zhong & Wang,1978,55,210,mm,2.5,mm,2420,kgscm,,,342,kgscm,Cube/150mm,164,tonne,,,0,in,,,1040,mm,,
Zhong & Wang,1978,57,210,mm,3,mm,2380,kgscm,,,342,kgscm,Cube/150mm,174,tonne,,,0,in,,,1040,mm,,
Zhong & Wang,1978,58,180,mm,3,mm,2380,kgscm,,,309,kgscm,Cube/150mm,138,tonne,,,0,in,,,860,mm,,
Zhong & Wang,1978,61,104,mm,2,mm,3510,kgscm,,,407,kgscm,Cube/150mm,55.1,tonne,,,0,in,,,524,mm,,
Zhong & Wang,1978,62,105,mm,2.5,mm,3510,kgscm,,,444,kgscm,Cube/150mm,62.5,tonne,,,0,in,,,530,mm,,
Zhong & Wang,1978,63,106,mm,3,mm,3510,kgscm,,,417,kgscm,Cube/150mm,67,tonne,,,0,in,,,536,mm,,
Zhong & Wang,1978,64,107,mm,3.5,mm,3875,kgscm,,,398,kgscm,Cube/150mm,85.2,tonne,,,0,in,,,542,mm,,
Zhong & Wang,1978,65,107,mm,4,mm,3375,kgscm,,,392,kgscm,Cube/150mm,90.7,tonne,,,0,in,,,542,mm,,
Zhong & Wang,1978,66,108,mm,4.5,mm,3510,kgscm,,,417,kgscm,Cube/150mm,83,tonne,,,0,in,,,518,mm,,
Zhong & Wang,1978,67,108,mm,5,mm,3875,kgscm,,,417,kgscm,Cube/150mm,110.8,tonne,,,0,in,,,548,mm,,
Zhong & Wang,1978,68,108,mm,4,mm,3388,kgscm,,,490,kgscm,Cube/150mm,99,tonne,,,0,in,,,324,mm,,
Zhong & Wang,1978,69,108,mm,4,mm,3388,kgscm,,,490,kgscm,Cube/150mm,85.3,tonne,,,0,in,,,540,mm,,
Zhong & Wang,1978,83,100,mm,2.5,mm,2490,kgscm,,,434,kgscm,Cube/150mm,68.4,tonne,,,0,in,,,300,mm,,
Zhong & Wang,1978,87,100,mm,2,mm,2410,kgscm,,,434,kgscm,Cube/150mm,54.8,tonne,,,0,in,,,300,mm,,
Zhong & Wang,1978,88,100,mm,1.5,mm,2370,kgscm,,,434,kgscm,Cube/150mm,51.5,tonne,,,0,in,,,300,mm,,
Zhong & Wang,1978,93,166,mm,5,mm,2940,kgscm,,,650,kgscm,Cube/150mm,190,tonne,,,0,in,,,1040,mm,,
Zhong & Wang,1978,94,166,mm,5,mm,2940,kgscm,,,540,kgscm,Cube/150mm,180,tonne,,,0,in,,,1040,mm,,
Zhong & Wang,1978,95,166,mm,5,mm,2940,kgscm,,,338,kgscm,Cube/150mm,140,tonne,,,0,in,,,1040,mm,,
Zhong & Wang,1978,96,166,mm,5,mm,2940,kgscm,,,373,kgscm,Cube/150mm,152.6,tonne,,,0,in,,,1040,mm,,
Zhong & Wang,1978,97,166,mm,5,mm,2940,kgscm,,,294,kgscm,Cube/150mm,142,tonne,,,0,in,,,1040,mm,,
Zhong & Wang,1978,98,166,mm,5,mm,2940,kgscm,,,542,kgscm,Cube/150mm,173,tonne,,,0,in,,,1040,mm,,
Zhong & Wang,1978,99,166,mm,5,mm,2940,kgscm,,,665,kgscm,Cube/150mm,189,tonne,,,0,in,,,1040,mm,,
Zhong & Wang,1978,100,166,mm,5,mm,2940,kgscm,,,470,kgscm,Cube/150mm,166,tonne,,,0,in,,,1040,mm,,
Zhong & Wang,1978,1,108,mm,4.5,mm,4180,kgscm,,,347,kgscm,Cube/150mm,127,tonne,,,0,in,,,24,cm,,
Zhong & Wang,1978,2,108,mm,4.5,mm,4180,kgscm,,,347,kgscm,Cube/150mm,126,tonne,,,0,in,,,24,cm,,
Zhong & Wang,1978,3,108,mm,4.5,mm,4180,kgscm,,,347,kgscm,Cube/150mm,128,tonne,,,0,in,,,28.5,cm,,
Zhong & Wang,1978,4,108,mm,4.5,mm,4180,kgscm,,,347,kgscm,Cube/150mm,125,tonne,,,0,in,,,29,cm,,
Zhong & Wang,1978,5,108,mm,4.5,mm,4180,kgscm,,,347,kgscm,Cube/150mm,118.5,tonne,,,0,in,,,34,cm,,
Zhong & Wang,1978,6,108,mm,4.5,mm,4180,kgscm,,,347,kgscm,Cube/150mm,119,tonne,,,0,in,,,38,cm,,
Zhong & Wang,1978,7,108,mm,4.5,mm,4180,kgscm,,,347,kgscm,Cube/150mm,123.5,tonne,,,0,in,,,38,cm,,
Zhong & Wang,1978,8,108,mm,4.5,mm,4180,kgscm,,,347,kgscm,Cube/150mm,99,tonne,,,0,in,,,44.5,cm,,
Zhong & Wang,1978,9,108,mm,4.5,mm,4180,kgscm,,,347,kgscm,Cube/150mm,123,tonne,,,0,in,,,48.5,cm,,
Zhong & Wang,1978,10,160,mm,4.5,mm,4180,kgscm,,,347,kgscm,Cube/150mm,191,tonne,,,0,in,,,40,cm,,
Tang et al.,1982,Z-67-67,104,mm,2,mm,3510,kgscm,,,407,kgscm,Cube/150mm,55.1,tonne,,,0,mm,,,6,ratio_D,Average of three sepecimens,
Tang et al.,1982,Z-67-68,105,mm,2.5,mm,3510,kgscm,,,444,kgscm,Cube/150mm,62.5,tonne,,,0,mm,,,6,ratio_D,Average of three sepecimens,
Tang et al.,1982,Z-67-69,106,mm,3,mm,3510,kgscm,,,417,kgscm,Cube/150mm,68.8,tonne,,,0,mm,,,6,ratio_D,Average of three sepecimens,
Tang et al.,1982,Z-67-70,107,mm,3.5,mm,3875,kgscm,,,398,kgscm,Cube/150mm,85.2,tonne,,,0,mm,,,6,ratio_D,Average of three sepecimens,
Tang et al.,1982,Z-67-71,107,mm,4,mm,3875,kgscm,,,391,kgscm,Cube/150mm,90.7,tonne,,,0,mm,,,6,ratio_D,Average of three sepecimens,
Tang et al.,1982,Z-67-72,108,mm,4.5,mm,3510,kgscm,,,417.4,kgscm,Cube/150mm,93.6,tonne,,,0,mm,,,6,ratio_D,Average of three sepecimens,
Tang et al.,1982,Z-67-73,108,mm,5,mm,3875,kgscm,,,417.4,kgscm,Cube/150mm,110.6,tonne,,,0,mm,,,6,ratio_D,Average of three sepecimens,
Tang et al.,1982,Z-69-80,160,mm,2.5,mm,4420,kgscm,,,402,kgscm,Cube/150mm,145.5,tonne,,,0,mm,,,7,ratio_D,Average of three sepecimens,
Tang et al.,1982,Z-69-81,140,mm,2.5,mm,4420,kgscm,,,484,kgscm,Cube/150mm,114.7,tonne,,,0,mm,,,6.7,ratio_D,Average of three sepecimens,
Tang et al.,1982,Z-69-82,140,mm,3,mm,4350,kgscm,,,412,kgscm,Cube/150mm,123.3,tonne,,,0,mm,,,6.7,ratio_D,Average of three sepecimens,
Tang et al.,1982,Z-69-83,100,mm,2.5,mm,4420,kgscm,,,559,kgscm,Cube/150mm,76.5,tonne,,,0,mm,,,7,ratio_D,Average of two sepecimens,
Tang et al.,1982,Z-69-84,100,mm,2.5,mm,4420,kgscm,,,559,kgscm,Cube/150mm,84.5,tonne,,,0,mm,,,4,ratio_D,,
Tang et al.,1982,Z-69-85,100,mm,3,mm,4350,kgscm,,,366,kgscm,Cube/150mm,73.8,tonne,,,0,mm,,,7,ratio_D,Average of three sepecimens,
Tang et al.,1982,Z-69-86,100,mm,3,mm,4350,kgscm,,,438,kgscm,Cube/150mm,79.3,tonne,,,0,mm,,,4,ratio_D,Average of three sepecimens,
Tang et al.,1982,Z-70-94,200,mm,2,mm,2420,kgscm,,,309,kgscm,Cube/150mm,144,tonne,,,0,mm,,,6,ratio_D,Average of three sepecimens,
Tang et al.,1982,Z-70-95,210,mm,2.5,mm,2420,kgscm,,,342,kgscm,Cube/150mm,164,tonne,,,0,mm,,,6,ratio_D,Average of three sepecimens,
Tang et al.,1982,Z-70-96,210,mm,3,mm,2380,kgscm,,,342,kgscm,Cube/150mm,174,tonne,,,0,mm,,,6,ratio_D,Average of three sepecimens,
Tang et al.,1982,Z-70-97,180,mm,3,mm,2380,kgscm,,,309,kgscm,Cube/150mm,138,tonne,,,0,mm,,,6,ratio_D,Average of three sepecimens,
Tang et al.,1982,Z-70-98,210,mm,2.5,mm,2420,kgscm,,,336,kgscm,Cube/150mm,167,tonne,,,0,mm,,,4,ratio_D,Average of three sepecimens,
Tang et al.,1982,Z-70-102,100,mm,2.5,mm,2490,kgscm,,,434,kgscm,Cube/150mm,68.4,tonne,,,0,mm,,,3.8,ratio_D,Average of three sepecimens,
Tang et al.,1982,Z-70-106,100,mm,2,mm,2410,kgscm,,,434,kgscm,Cube/150mm,54.8,tonne,,,0,mm,,,3.8,ratio_D,Average of three sepecimens,
Tang et al.,1982,Z-70-107,100,mm,1.5,mm,2370,kgscm,,,434,kgscm,Cube/150mm,51.5,tonne,,,0,mm,,,3.8,ratio_D,Average of three sepecimens,
Tang et al.,1982,Z-65-35,166,mm,5,mm,2940,kgscm,,,650,kgscm,Cube/150mm,190,tonne,,,0,mm,,,6,ratio_D,Average of two sepecimens,
Tang et al.,1982,Z-65-36,166,mm,5,mm,2940,kgscm,,,540,kgscm,Cube/150mm,180,tonne,,,0,mm,,,6,ratio_D,,
Tang et al.,1982,Z-65-37,166,mm,5,mm,2940,kgscm,,,338,kgscm,Cube/150mm,140,tonne,,,0,mm,,,6,ratio_D,Average of two sepecimens,
Tang et al.,1982,Z-65-38,166,mm,5,mm,2940,kgscm,,,373,kgscm,Cube/150mm,152,tonne,,,0,mm,,,6,ratio_D,,
Tang et al.,1982,Z-65-39,166,mm,5,mm,2940,kgscm,,,294,kgscm,Cube/150mm,112,tonne,,,0,mm,,,6,ratio_D,,
Tang et al.,1982,Z-65-40,166,mm,5,mm,2940,kgscm,,,542,kgscm,Cube/150mm,173,tonne,,,0,mm,,,6,ratio_D,,
Tang et al.,1982,Z-65-41,166,mm,5,mm,2940,kgscm,,,665,kgscm,Cube/150mm,189,tonne,,,0,mm,,,6,ratio_D,,
Tang et al.,1982,Z-65-42,166,mm,5,mm,2940,kgscm,,,470,kgscm,Cube/150mm,166,tonne,,,0,mm,,,6,ratio_D,,
Tang et al.,1982,Z-67-61,140,mm,5.3,mm,3860,kgscm,,,280,kgscm,Cube/150mm,135.3,tonne,,,0,mm,,,6.7,ratio_D,Average of three sepecimens,
Tang et al.,1982,Z-67-62,140,mm,5,mm,3860,kgscm,,,383,kgscm,Cube/150mm,140.7,tonne,,,0,mm,,,6.7,ratio_D,Average of three sepecimens,
Tang et al.,1982,Z-67-63,140,mm,5,mm,3860,kgscm,,,435,kgscm,Cube/150mm,153.2,tonne,,,0,mm,,,6.7,ratio_D,Average of two sepecimens,
Tang et al.,1982,Z-67-64,140,mm,5.3,mm,3860,kgscm,,,618,kgscm,Cube/150mm,169.8,tonne,,,0,mm,,,6.7,ratio_D,Average of three sepecimens,
Tang et al.,1982,Z-67-65,140,mm,5,mm,3860,kgscm,,,523,kgscm,Cube/150mm,157,tonne,,,0,mm,,,6.7,ratio_D,Average of six sepecimens,
Tang et al.,1982,Z-63-7,92,mm,3,mm,2660,kgscm,,,266,kgscm,Cube/150mm,54.9,tonne,,,0,mm,,,2.1,ratio_D,Average of two sepecimens,
Tang et al.,1982,Z-63-8,92,mm,3,mm,2660,kgscm,,,266,kgscm,Cube/150mm,51.1,tonne,,,0,mm,,,3.5,ratio_D,Average of two sepecimens,
Tang et al.,1982,Z-63-9,92,mm,3,mm,2660,kgscm,,,266,kgscm,Cube/150mm,44,tonne,,,0,mm,,,7,ratio_D,Average of two sepecimens,
Tang et al.,1982,Z-63-10,92,mm,3,mm,2660,kgscm,,,266,kgscm,Cube/150mm,41.7,tonne,,,0,mm,,,10.7,ratio_D,Average of two sepecimens,
Tang et al.,1982,Z-64-11,108,mm,4.5,mm,2650,kgscm,,,260,kgscm,Cube/150mm,95,tonne,,,0,mm,,,4,ratio_D,Average of three sepecimens,
Tang et al.,1982,Z-64-12,108,mm,4.5,mm,2650,kgscm,,,260,kgscm,Cube/150mm,67.9,tonne,,,0,mm,,,7,ratio_D,Average of three sepecimens,
Tang et al.,1982,Z-64-13,108,mm,4.5,mm,2650,kgscm,,,260,kgscm,Cube/150mm,68,tonne,,,0,mm,,,10,ratio_D,Average of three sepecimens,
Tang et al.,1982,Z-64-14,108,mm,4.5,mm,2650,kgscm,,,260,kgscm,Cube/150mm,57.4,tonne,,,0,mm,,,13,ratio_D,Average of three sepecimens,
Tang et al.,1982,Z-64-15,108,mm,4.5,mm,2650,kgscm,,,260,kgscm,Cube/150mm,53.5,tonne,,,0,mm,,,16,ratio_D,Average of three sepecimens,
Tang et al.,1982,Z-64-16,108,mm,4.5,mm,2650,kgscm,,,260,kgscm,Cube/150mm,50.5,tonne,,,0,mm,,,19,ratio_D,Average of three sepecimens,
Tang et al.,1982,Z-66-43,108,mm,4,mm,3388,kgscm,,,490,kgscm,Cube/150mm,99,tonne,,,0,mm,,,4,ratio_D,Average of three sepecimens,
Tang et al.,1982,Z-66-44,108,mm,4,mm,3338,kgscm,,,490,kgscm,Cube/150mm,85.3,tonne,,,0,mm,,,6,ratio_D,Average of three sepecimens,
Tang et al.,1982,Z-66-45,108,mm,4,mm,3445,kgscm,,,440,kgscm,Cube/150mm,80.1,tonne,,,0,mm,,,8,ratio_D,Average of three sepecimens,
Tang et al.,1982,Z-66-46,108,mm,4,mm,3445,kgscm,,,418,kgscm,Cube/150mm,75.1,tonne,,,0,mm,,,10,ratio_D,Average of three sepecimens,
Tang et al.,1982,Z-66-47,108,mm,4,mm,3338,kgscm,,,424,kgscm,Cube/150mm,70,tonne,,,0,mm,,,12,ratio_D,Average of three sepecimens,
Tang et al.,1982,Z-66-48,108,mm,4,mm,3388,kgscm,,,413,kgscm,Cube/150mm,70,tonne,,,0,mm,,,14,ratio_D,Average of three sepecimens,
Tang et al.,1982,Z-66-49,108,mm,4,mm,3548,kgscm,,,413,kgscm,Cube/150mm,68.6,tonne,,,0,mm,,,16,ratio_D,Average of three sepecimens,
Tang et al.,1982,Z-66-55,108,mm,4.2,mm,2650,kgscm,,,264,kgscm,Cube/150mm,93.5,tonne,,,0,mm,,,4,ratio_D,Average of three sepecimens,
Tang et al.,1982,Z-66-56,108,mm,4.2,mm,2650,kgscm,,,264,kgscm,Cube/150mm,73.7,tonne,,,0,mm,,,7,ratio_D,Average of three sepecimens,
Tang et al.,1982,Z-66-57,108,mm,4.2,mm,2650,kgscm,,,292,kgscm,Cube/150mm,65.3,tonne,,,0,mm,,,10,ratio_D,Average of three sepecimens,
Tang et al.,1982,Z-70-98,210,mm,2.5,mm,2420,kgscm,,,336,kgscm,Cube/150mm,167,tonne,,,0,mm,,,4,ratio_D,Average of three sepecimens,
Tang et al.,1982,Z-70-95,210,mm,2.5,mm,2420,kgscm,,,342,kgscm,Cube/150mm,164,tonne,,,0,mm,,,6,ratio_D,Average of three sepecimens,
Tang et al.,1982,Z-70-99,210,mm,2.5,mm,2420,kgscm,,,336,kgscm,Cube/150mm,135,tonne,,,0,mm,,,9,ratio_D,Average of three sepecimens,
Tang et al.,1982,P-78-1,106,mm,3,mm,3050,kgscm,,,450,kgscm,Cube/150mm,75.1,tonne,,,0,cm,,,4.375,ratio_D,Average of two sepecimens,
Tang et al.,1982,P-78-2,106,mm,3,mm,3050,kgscm,,,450,kgscm,Cube/150mm,61.5,tonne,,,0.7,cm,,,4.375,ratio_D,Average of two sepecimens,
Tang et al.,1982,P-78-3,106,mm,3,mm,3050,kgscm,,,450,kgscm,Cube/150mm,54.2,tonne,,,1.4,cm,,,4.375,ratio_D,Average of two sepecimens,
Tang et al.,1982,P-78-4,106,mm,3,mm,3050,kgscm,,,450,kgscm,Cube/150mm,41.3,tonne,,,2.4,cm,,,4.375,ratio_D,Average of two sepecimens,
Tang et al.,1982,P-78-5,106,mm,3,mm,3050,kgscm,,,450,kgscm,Cube/150mm,35.2,tonne,,,3.2,cm,,,4.375,ratio_D,Average of two sepecimens,
Tang et al.,1982,P-78-6,106,mm,3,mm,3050,kgscm,,,450,kgscm,Cube/150mm,26.1,tonne,,,4.5,cm,,,4.375,ratio_D,Average of two sepecimens,
Tang et al.,1982,P-78-7,106,mm,3,mm,3050,kgscm,,,450,kgscm,Cube/150mm,20.4,tonne,,,6,cm,,,4.375,ratio_D,Average of two sepecimens,
Tang et al.,1982,P-78-8,106,mm,3,mm,3050,kgscm,,,450,kgscm,Cube/150mm,28.9,tonne,,,2.4,cm,,,13.25,ratio_D,Average of three sepecimens,
Tang et al.,1982,P-78-9,106,mm,3,mm,3050,kgscm,,,450,kgscm,Cube/150mm,28.5,tonne,,,2.4,cm,,,14.5,ratio_D,Average of three sepecimens,
Zhong &  He,1983,1,159.3,mm,5.25,mm,3643,kgscm,,,418,kgscm,Cube/150mm,250,tonne,,,0,mm,,,409,mm,,
Zhong &  He,1983,2,159.3,mm,5.25,mm,3643,kgscm,,,418,kgscm,Cube/150mm,209.1,tonne,,,0,mm,,,409,mm,,
Zhong &  He,1983,3,159.3,mm,5.25,mm,3643,kgscm,,,418,kgscm,Cube/150mm,215,tonne,,,0,mm,,,409,mm,,
Zhong &  He,1983,4,159.3,mm,5.25,mm,3643,kgscm,,,418,kgscm,Cube/150mm,208.3,tonne,,,0,mm,,,409,mm,,
Zhong &  He,1983,5,159.3,mm,5.25,mm,3643,kgscm,,,418,kgscm,Cube/150mm,194.2,tonne,,,0,mm,,,409,mm,,
Zhong &  He,1983,6,159.3,mm,5.25,mm,3643,kgscm,,,418,kgscm,Cube/150mm,195,tonne,,,0,mm,,,409,mm,,
Zhong &  He,1983,7,159.3,mm,5.25,mm,3643,kgscm,,,418,kgscm,Cube/150mm,185,tonne,,,0,mm,,,409,mm,,
Zhong &  He,1983,8,105.3,mm,3,mm,3284,kgscm,,,297,kgscm,Cube/150mm,64,tonne,,,0,mm,,,312,mm,,
Zhong &  He,1983,9,105.2,mm,2.95,mm,3284,kgscm,,,297,kgscm,Cube/150mm,59.5,tonne,,,0,mm,,,312,mm,,
Zhong &  He,1983,10,105.1,mm,2.75,mm,3284,kgscm,,,297,kgscm,Cube/150mm,58.7,tonne,,,0,mm,,,312,mm,,
Zhong &  He,1983,11,105.3,mm,3.15,mm,3284,kgscm,,,471,kgscm,Cube/150mm,78.3,tonne,,,0,mm,,,312,mm,,
Zhong &  He,1983,12,105.2,mm,3.05,mm,3284,kgscm,,,471,kgscm,Cube/150mm,79.2,tonne,,,0,mm,,,312,mm,,
Zhong &  He,1983,13,105.2,mm,3.05,mm,3284,kgscm,,,471,kgscm,Cube/150mm,80.1,tonne,,,0,mm,,,312,mm,,
Zhong &  He,1983,14,108.3,mm,4.4,mm,3284,kgscm,,,297,kgscm,Cube/150mm,77.3,tonne,,,0,mm,,,312,mm,,
Zhong &  He,1983,15,108.2,mm,4.45,mm,3284,kgscm,,,297,kgscm,Cube/150mm,76,tonne,,,0,mm,,,312,mm,,
Zhong &  He,1983,16,108.2,mm,4.45,mm,3284,kgscm,,,297,kgscm,Cube/150mm,75.3,tonne,,,0,mm,,,312,mm,,
Zhong &  He,1983,17,153.9,mm,1.83,mm,3643,kgscm,,,350,kgscm,Cube/150mm,110.1,tonne,,,0,mm,,,424,mm,,
Zhong &  He,1983,18,156.3,mm,3.03,mm,3643,kgscm,,,438,kgscm,Cube/150mm,140,tonne,,,0,mm,,,424,mm,,
Zhong &  He,1983,19,159.3,mm,4.83,mm,3643,kgscm,,,418,kgscm,Cube/150mm,190.1,tonne,,,0,mm,,,420,mm,,
Zhong &  He,1983,20,159.8,mm,5.08,mm,3643,kgscm,,,418,kgscm,Cube/150mm,195,tonne,,,0,mm,,,425,mm,,
Zhong &  He,1983,21,101.3,mm,0.55,mm,3643,kgscm,,,438,kgscm,Cube/150mm,38.1,tonne,,,0,mm,,,300,mm,,
Zhong &  He,1983,22,101.3,mm,0.55,mm,3643,kgscm,,,438,kgscm,Cube/150mm,35,tonne,,,0,mm,,,300,mm,,
Zhong &  He,1983,23,105,mm,2.86,mm,2703,kgscm,,,350,kgscm,Cube/150mm,59,tonne,,,0,mm,,,321,mm,,
Zhong &  He,1983,24,107.9,mm,4.3,mm,2703,kgscm,,,350,kgscm,Cube/150mm,84.7,tonne,,,0,mm,,,321,mm,,
Zhong &  He,1983,25,107.9,mm,4.3,mm,2703,kgscm,,,350,kgscm,Cube/150mm,82.1,tonne,,,0,mm,,,320,mm,,
Zhong &  He,1983,26,102.7,mm,1.65,mm,2703,kgscm,,,418,kgscm,Cube/150mm,49.5,tonne,,,0,mm,,,309,mm,,
Zhong &  He,1983,27,102.5,mm,1.55,mm,2703,kgscm,,,418,kgscm,Cube/150mm,45,tonne,,,0,mm,,,311,mm,,
Zhong &  He,1983,28,102.3,mm,1.45,mm,2703,kgscm,,,418,kgscm,Cube/150mm,44.7,tonne,,,0,mm,,,312,mm,,
Zhong &  He,1983,29,105,mm,2.8,mm,2703,kgscm,,,350,kgscm,Cube/150mm,58.9,tonne,,,0,mm,,,311,mm,,
Zhong &  He,1983,30,105.2,mm,2.9,mm,2703,kgscm,,,350,kgscm,Cube/150mm,59.8,tonne,,,0,mm,,,311,mm,,
Zhong,1983,1,108.55,mm,4.6,mm,2774,kgscm,,,372,kgscm,Cube/150mm,77.2,tonne,,,0,mm,,,325.7,mm,,
Zhong,1983,2,108.55,mm,4.6,mm,2774,kgscm,,,372,kgscm,Cube/150mm,68.8,tonne,,,10.8,mm,,,325.7,mm,,
Zhong,1983,3,108.55,mm,4.6,mm,2774,kgscm,,,372,kgscm,Cube/150mm,62.4,tonne,,,16.2,mm,,,325.7,mm,,
Zhong,1983,4,108.55,mm,4.6,mm,2774,kgscm,,,372,kgscm,Cube/150mm,56.2,tonne,,,21.6,mm,,,325.7,mm,,
Zhong,1983,5,108.55,mm,4.6,mm,2774,kgscm,,,372,kgscm,Cube/150mm,54.2,tonne,,,27,mm,,,325.7,mm,,
Zhong,1983,6,108.55,mm,4.6,mm,2774,kgscm,,,372,kgscm,Cube/150mm,44.2,tonne,,,32.4,mm,,,325.7,mm,,
Zhong,1983,7,108.55,mm,4.6,mm,2774,kgscm,,,372,kgscm,Cube/150mm,45.4,tonne,,,35.5,mm,,,325.7,mm,,
Zhong,1983,8,108.55,mm,4.6,mm,2774,kgscm,,,372,kgscm,Cube/150mm,44.2,tonne,,,37.8,mm,,,325.7,mm,,
Zhong,1983,9,108.55,mm,4.6,mm,2774,kgscm,,,372,kgscm,Cube/150mm,55.45,tonne,,,11.3,mm,,,814.1,mm,,
Zhong,1983,10,108.55,mm,4.6,mm,2774,kgscm,,,372,kgscm,Cube/150mm,50.39,tonne,,,16,mm,,,814.1,mm,,
Zhong,1983,11,108.55,mm,4.6,mm,2774,kgscm,,,372,kgscm,Cube/150mm,44.04,tonne,,,22.5,mm,,,814.1,mm,,
Zhong,1983,12,108.55,mm,4.6,mm,2774,kgscm,,,372,kgscm,Cube/150mm,43.27,tonne,,,24.5,mm,,,814.1,mm,,
Zhong,1983,13,108.55,mm,4.6,mm,2774,kgscm,,,372,kgscm,Cube/150mm,40.75,tonne,,,28.4,mm,,,814.1,mm,,
Zhong,1983,14,108.55,mm,4.6,mm,2774,kgscm,,,372,kgscm,Cube/150mm,39.43,tonne,,,30.5,mm,,,814.1,mm,,
Zhong,1983,15,108.55,mm,4.6,mm,2774,kgscm,,,372,kgscm,Cube/150mm,38.17,tonne,,,32.4,mm,,,814.1,mm,,
