Repository: denavit/Composite-Column-Database

# Composite-Column-Database
A database of experimental tests on circular and rectangular concrete-filled steel tube and steel-reinforced concrete beams, columns, and beam-columns.

Documentation is available at this website: http://mark.denavit.me/Composite-Column-Database/

File: CCFT_Other.csv
Author,Year,Specimen,D,D_units,t,t_units,Fy,Fy_units,Fu,Fu_units,fc,fc_units,fc_type,Pexp,Pexp_units,M1exp,M1exp_units,M2exp,M2exp_units,KL,KL_units,Tags,Notes
Furlong,1967,BeamColumn-5,4.5,in,0.125,in,60,ksi,,,4.2,ksi,,100,kips,,,100,k-in,30,in,,"Length from Task Group 20, SSRC (1979)"
Furlong,1967,BeamColumn-6,4.5,in,0.125,in,60,ksi,,,4.2,ksi,,90,kips,,,106,k-in,30,in,,"Length from Task Group 20, SSRC (1979)"
Furlong,1967,BeamColumn-7,4.5,in,0.125,in,60,ksi,,,4.2,ksi,,75,kips,,,131,k-in,30,in,,"Length from Task Group 20, SSRC (1979)"
Furlong,1967,BeamColumn-8,4.5,in,0.125,in,60,ksi,,,4.2,ksi,,50,kips,,,141,k-in,30,in,,"Length from Task Group 20, SSRC (1979)"
Furlong,1967,BeamColumn-9,4.5,in,0.125,in,60,ksi,,,4.2,ksi,,25,kips,,,144,k-in,30,in,,"Length from Task Group 20, SSRC (1979)"
Furlong,1967,BeamColumn-15,6,in,0.061,in,48,ksi,,,3.75,ksi,,127.6,kips,,,88,k-in,40,in,,"Length from Task Group 20, SSRC (1979)"
Furlong,1967,BeamColumn-16,6,in,0.061,in,48,ksi,,,3.75,ksi,,94.8,kips,,,157.6,k-in,40,in,,"Length from Task Group 20, SSRC (1979)"
Furlong,1967,BeamColumn-17,6,in,0.061,in,48,ksi,,,3.75,ksi,,64.3,kips,,,152.7,k-in,40,in,,"Length from Task Group 20, SSRC (1979)"
Furlong,1967,BeamColumn-18,6,in,0.061,in,48,ksi,,,3.05,ksi,,30.6,kips,,,143.4,k-in,40,in,,"Length from Task Group 20, SSRC (1979)"
Furlong,1967,BeamColumn-19,6,in,0.061,in,48,ksi,,,3.05,ksi,,30.4,kips,,,133.1,k-in,40,in,,"Length from Task Group 20, SSRC (1979)"
Furlong,1967,BeamColumn-28,5,in,0.095,in,42,ksi,,,5.1,ksi,,127.8,kips,,,78,k-in,42,in,,"Length from Task Group 20, SSRC (1979)"
Furlong,1967,BeamColumn-29,5,in,0.095,in,42,ksi,,,5.1,ksi,,120,kips,,,112,k-in,42,in,,"Length from Task Group 20, SSRC (1979)"
Furlong,1967,BeamColumn-30,5,in,0.095,in,42,ksi,,,5.1,ksi,,90,kips,,,141,k-in,42,in,,"Length from Task Group 20, SSRC (1979)"
Furlong,1967,BeamColumn-31,5,in,0.095,in,42,ksi,,,5.1,ksi,,79,kips,,,140,k-in,42,in,,"Length from Task Group 20, SSRC (1979)"
Furlong,1967,BeamColumn-32,5,in,0.095,in,42,ksi,,,5.1,ksi,,78.5,kips,,,126.4,k-in,42,in,,"Length from Task Group 20, SSRC (1979)"
Furlong,1967,BeamColumn-33,5,in,0.095,in,42,ksi,,,5.1,ksi,,77.6,kips,,,140.5,k-in,42,in,,"Length from Task Group 20, SSRC (1979)"
Furlong,1967,BeamColumn-34,5,in,0.095,in,42,ksi,,,5.1,ksi,,68.8,kips,,,150.5,k-in,42,in,,"Length from Task Group 20, SSRC (1979)"
Furlong,1967,BeamColumn-35,5,in,0.095,in,42,ksi,,,5.1,ksi,,60,kips,,,156,k-in,42,in,,"Length from Task Group 20, SSRC (1979)"
Furlong,1967,BeamColumn-36,5,in,0.095,in,42,ksi,,,5.1,ksi,,58.6,kips,,,155.5,k-in,42,in,,"Length from Task Group 20, SSRC (1979)"
Furlong,1967,BeamColumn-37,5,in,0.095,in,42,ksi,,,5.1,ksi,,39.3,kips,,,145.6,k-in,42,in,,"Length from Task Group 20, SSRC (1979)"
Furlong,1967,BeamColumn-38,5,in,0.095,in,42,ksi,,,5.1,ksi,,20,kips,,,140.8,k-in,42,in,,"Length from Task Group 20, SSRC (1979)"
Furlong,1967,BeamColumn-39,5,in,0.095,in,42,ksi,,,5.1,ksi,,9.8,kips,,,130,k-in,42,in,,"Length from Task Group 20, SSRC (1979)"
Prion & Boehme,1994,BP11,152,mm,1.7,mm,328,MPa,,,92,MPa,Cylinder,470,kN,,,29.7,kN-m,2120,mm,,
Prion & Boehme,1994,BP12,152,mm,1.7,mm,328,MPa,,,92,MPa,Cylinder,570,kN,,,32.1,kN-m,2120,mm,,
Prion & Boehme,1994,BP13,152,mm,1.7,mm,328,MPa,,,92,MPa,Cylinder,670,kN,,,28.5,kN-m,2120,mm,,
Prion & Boehme,1994,BP14,152,mm,1.7,mm,328,MPa,,,92,MPa,Cylinder,820,kN,,,29.2,kN-m,2120,mm,,
Prion & Boehme,1994,BP15,152,mm,1.7,mm,328,MPa,,,92,MPa,Cylinder,970,kN,,,30.5,kN-m,2120,mm,,
Prion & Boehme,1994,BP17,152,mm,1.7,mm,328,MPa,,,92,MPa,Cylinder,270,kN,,,30.1,kN-m,2120,mm,,
Prion & Boehme,1994,BP20,152,mm,1.7,mm,328,MPa,,,92,MPa,Cylinder,1273,kN,,,21.4,kN-m,1071,mm,,Large spherical bearing
Prion & Boehme,1994,BP21,152,mm,1.7,mm,328,MPa,,,92,MPa,Cylinder,1451,kN,,,13.8,kN-m,1071,mm,,Large spherical bearing
Prion & Boehme,1994,BP22,152,mm,1.7,mm,328,MPa,,,92,MPa,Cylinder,1309,kN,,,15.9,kN-m,1071,mm,,Large spherical bearing
Fujimoto et al.,2004,EC4-A-4-035,150,mm,2.96,mm,283,MPa,408,MPa,40.7,MPa,Cylinder,359,kN,,,32,kN-m,900,mm,,
Fujimoto et al.,2004,EC4-A-4-06,150,mm,2.96,mm,283,MPa,408,MPa,40.7,MPa,Cylinder,616,kN,,,36.5,kN-m,900,mm,,
Fujimoto et al.,2004,EC4-C-2-035,159,mm,2.96,mm,283,MPa,408,MPa,25.4,MPa,Cylinder,840,kN,,,128.3,kN-m,900,mm,,
Fujimoto et al.,2004,EC4-C-2-06,300,mm,2.96,mm,283,MPa,408,MPa,25.4,MPa,Cylinder,1442,kN,,,109.7,kN-m,900,mm,,
Fujimoto et al.,2004,EC4-C-4-03,300,mm,2.96,mm,283,MPa,408,MPa,40.7,MPa,Cylinder,1060,kN,,,150,kN-m,900,mm,,
Fujimoto et al.,2004,EC4-C-4-04,300,mm,2.96,mm,283,MPa,408,MPa,40.7,MPa,Cylinder,1413,kN,,,156.6,kN-m,900,mm,,
Fujimoto et al.,2004,EC4-C-4-06,300,mm,2.96,mm,283,MPa,408,MPa,40.7,MPa,Cylinder,2120,kN,,,130.5,kN-m,900,mm,,
Fujimoto et al.,2004,EC4-C-8-045,300,mm,2.96,mm,283,MPa,408,MPa,78.1,MPa,Cylinder,2720,kN,,,194.1,kN-m,900,mm,,
Fujimoto et al.,2004,EC4-C-8-06,300,mm,2.96,mm,283,MPa,408,MPa,78.1,MPa,Cylinder,3627,kN,,,160.8,kN-m,900,mm,,
Fujimoto et al.,2004,EC4-D-4-04,450,mm,2.96,mm,283,MPa,408,MPa,40.7,MPa,Cylinder,2968,kN,,,409.7,kN-m,900,mm,,
Fujimoto et al.,2004,EC4-D-4-06,450,mm,2.96,mm,283,MPa,408,MPa,40.7,MPa,Cylinder,4452,kN,,,346.8,kN-m,900,mm,,
Fujimoto et al.,2004,EC6-A-4-02,122,mm,4.54,mm,579,MPa,646,MPa,40.7,MPa,Cylinder,273,kN,,,46.9,kN-m,900,mm,,Weld failure after maximum strength
Fujimoto et al.,2004,EC6-A-4-06,122,mm,4.54,mm,579,MPa,646,MPa,40.7,MPa,Cylinder,817,kN,,,42.2,kN-m,900,mm,,
Fujimoto et al.,2004,EC6-C-2-03,239,mm,4.54,mm,579,MPa,646,MPa,25.4,MPa,Cylinder,881,kN,,,156.9,kN-m,900,mm,,Weld failure after maximum strength
Fujimoto et al.,2004,EC6-C-2-06,239,mm,4.54,mm,579,MPa,646,MPa,25.4,MPa,Cylinder,1761,kN,,,132.3,kN-m,900,mm,,
Fujimoto et al.,2004,EC6-C-4-025,239,mm,4.54,mm,579,MPa,646,MPa,40.7,MPa,Cylinder,897,kN,,,173.8,kN-m,900,mm,WeldFailure,Weld failure prior to maximum strength
Fujimoto et al.,2004,EC6-C-4-03,239,mm,4.54,mm,579,MPa,646,MPa,40.7,MPa,Cylinder,1077,kN,,,177.6,kN-m,900,mm,,Weld failure after maximum strength
Fujimoto et al.,2004,EC6-C-4-06,239,mm,4.54,mm,579,MPa,646,MPa,40.7,MPa,Cylinder,2153,kN,,,155.4,kN-m,900,mm,,
Fujimoto et al.,2004,EC6-C-8-03,239,mm,4.54,mm,579,MPa,646,MPa,78.1,MPa,Cylinder,1556,kN,,,217.3,kN-m,900,mm,,
Fujimoto et al.,2004,EC6-C-8-06,239,mm,4.54,mm,579,MPa,646,MPa,78.1,MPa,Cylinder,3113,kN,,,178.2,kN-m,900,mm,,
Fujimoto et al.,2004,EC6-D-4-03,360,mm,4.54,mm,579,MPa,646,MPa,40.7,MPa,Cylinder,2050,kN,,,460.5,kN-m,900,mm,WeldFailure,Weld failure prior to maximum strength
Fujimoto et al.,2004,EC6-D-4-06,360,mm,4.54,mm,579,MPa,646,MPa,40.7,MPa,Cylinder,4099,kN,,,399.6,kN-m,900,mm,,
Fujimoto et al.,2004,EC8-A-4-015,108,mm,6.47,mm,834,MPa,879,MPa,40.7,MPa,Cylinder,300,kN,,,48.2,kN-m,900,mm,WeldFailure,Weld failure prior to maximum strength
Fujimoto et al.,2004,EC8-A-4-06,108,mm,6.47,mm,834,MPa,879,MPa,40.7,MPa,Cylinder,1200,kN,,,53.8,kN-m,900,mm,,
Fujimoto et al.,2004,EC8-C-2-06,222,mm,6.47,mm,834,MPa,879,MPa,25.4,MPa,Cylinder,2684,kN,,,219.8,kN-m,900,mm,,Weld failure after maximum strength
Fujimoto et al.,2004,EC8-C-2-08,222,mm,6.47,mm,834,MPa,879,MPa,25.4,MPa,Cylinder,3579,kN,,,149.3,kN-m,900,mm,,
Fujimoto et al.,2004,EC8-C-4-015,222,mm,6.47,mm,834,MPa,879,MPa,40.7,MPa,Cylinder,753,kN,,,301.7,kN-m,900,mm,,
Fujimoto et al.,2004,EC8-C-4-03,222,mm,6.47,mm,834,MPa,879,MPa,40.7,MPa,Cylinder,1506,kN,,,282.3,kN-m,900,mm,,
Fujimoto et al.,2004,EC8-C-4-06,222,mm,6.47,mm,834,MPa,879,MPa,40.7,MPa,Cylinder,3016,kN,,,261.3,kN-m,900,mm,,
Fujimoto et al.,2004,EC8-C-8-06,222,mm,6.47,mm,834,MPa,879,MPa,78.1,MPa,Cylinder,3789,kN,,,267,kN-m,900,mm,WeldFailure,Weld failure prior to maximum strength
Fujimoto et al.,2004,EC8-C-8-07,222,mm,6.47,mm,834,MPa,879,MPa,78.1,MPa,Cylinder,4421,kN,,,262,kN-m,900,mm,,
Fujimoto et al.,2004,EC8-D-4-015,336,mm,6.47,mm,834,MPa,879,MPa,40.7,MPa,Cylinder,1331,kN,,,604.1,kN-m,900,mm,WeldFailure,Weld failure prior to maximum strength
Fujimoto et al.,2004,EC8-D-4-045,336,mm,6.47,mm,834,MPa,879,MPa,40.7,MPa,Cylinder,3984,kN,,,648.1,kN-m,900,mm,,

File: RCFT_C+PBC.csv (part 1 of 2)
Author ,Year,Specimen,H,H_units,B,B_units,t,t_units,SteelTubeType,Fy,Fy_units,Fu,Fu_units,fc,fc_units,fc_type,L,L_units,et,et_units,eb,eb_units,BendingAxis,Pexp,Pexp_units,d_at_Pexp,d_at_Pexp_units,LoadDeformation,Tags,Notes
Chapman & Neogi,1966,DF3,4.5,in,4.5,in,0.379,in,,36850,psi,,,4660,psi,cylinder,16,in,0,in,,,strong,549,kips,,,no,,Data from Knowles and Park (1970)
Chapman & Neogi,1966,DF4,4.522,in,4.522,in,0.173,in,,36850,psi,,,4660,psi,cylinder,16,in,0,in,,,strong,201.6,kips,,,no,,Data from Knowles and Park (1970)
Furlong,1967,Column-3,5,in,5,in,0.084,in,,70.3,ksi,,,6.5,ksi,cylinder,36,in,0,in,,,strong,360,kips,,,no,,Length from Knowles and Park (1970)
Furlong,1967,Column-4,4,in,4,in,0.084,in,,48,ksi,,,3.4,ksi,cylinder,36,in,0,in,,,strong,117.8,kips,,,no,,Length from Knowles and Park (1970)
Furlong,1967,Column-5,4,in,4,in,0.125,in,,48,ksi,,,3.4,ksi,cylinder,36,in,0,in,,,strong,109.8,kips,,,no,,Length from Knowles and Park (1970)
Furlong,1967,Column-6,4,in,4,in,0.125,in,,48,ksi,,,4.18,ksi,cylinder,36,in,0,in,,,strong,150,kips,,,no,,Length from Knowles and Park (1970)
Furlong,1967,Column-7,4,in,4,in,0.125,in,,48,ksi,,,4.18,ksi,cylinder,36,in,0,in,,,strong,152,kips,,,no,,Length from Knowles and Park (1970)
Knowles & Park,1969,Column-13,3,in,3,in,0.132,in,,47000,psi,54500,psi,5200,psi,cylinder,68,in,0,in,,,strong,80000,lbf,,,no,,Concrete Strength from Knowles and Park (1970)
Knowles & Park,1969,Column-14,3,in,3,in,0.132,in,,47000,psi,54500,psi,4935,psi,cylinder,56,in,0,in,,,strong,86600,lbf,,,no,,Concrete Strength from Knowles and Park (1970)
Knowles & Park,1969,Column-15,3,in,3,in,0.132,in,,47000,psi,54500,psi,6780,psi,cylinder,44,in,0,in,,,strong,95000,lbf,,,no,,Concrete Strength from Knowles and Park (1970)
Knowles & Park,1969,Column-16,3,in,3,in,0.132,in,,47000,psi,54500,psi,6535,psi,cylinder,32,in,0,in,,,strong,104000,lbf,,,no,,Concrete Strength from Knowles and Park (1970)
Knowles & Park,1969,Column-17,3,in,3,in,0.132,in,,47000,psi,54500,psi,5925,psi,cylinder,20,in,0,in,,,strong,113700,lbf,,,no,,Concrete Strength from Knowles and Park (1970)
Knowles & Park,1969,Column-18,3,in,3,in,0.132,in,,47000,psi,54500,psi,5925,psi,cylinder,10,in,0,in,,,strong,115000,lbf,,,no,,Concrete Strength from Knowles and Park (1970)
Knowles & Park,1969,BeamColumn-7,3,in,3,in,0.132,in,,47000,psi,54500,psi,6000,psi,cylinder,32,in,0.3,in,,,strong,77750,lbf,0.185,in,no,,Concrete Strength from Knowles and Park (1970)
Knowles & Park,1969,BeamColumn-8,3,in,3,in,0.132,in,,47000,psi,54500,psi,6000,psi,cylinder,56,in,0.3,in,,,strong,63200,lbf,0.41,in,no,,
Knowles & Park,1969,BeamColumn-9,3,in,3,in,0.132,in,,47000,psi,54500,psi,6000,psi,cylinder,32,in,1,in,,,strong,48650,lbf,0.32,in,no,,
Knowles & Park,1969,BeamColumn-10,3,in,3,in,0.132,in,,47000,psi,54500,psi,6000,psi,cylinder,56,in,1,in,,,strong,35150,lbf,0.45,in,no,,
Bridge,1976,SHC-1,203.7,mm,203.9,mm,9.96,mm,ColdFormed,291,MPa,,,29.9,MPa,Cylinder,2.13,m,38,mm,,,strong,1956,kN,,,yes,,
Bridge,1976,SHC-2,204,mm,203.3,mm,10.01,mm,ColdFormed,290,MPa,,,31.1,MPa,Cylinder,3.05,m,0,mm,,,strong,2869,kN,,,yes,,
Bridge,1976,SHC-7,152.5,mm,152.3,mm,6.48,mm,ColdFormed,254,MPa,,,31.1,MPa,Cylinder,3.05,m,38,mm,,,strong,680,kN,,,yes,,
Bridge,1976,SHC-8,152.5,mm,152.3,mm,6.48,mm,ColdFormed,254,MPa,,,31.1,MPa,Cylinder,3.05,m,64,mm,,,strong,513,kN,,,yes,,
Tomii & Sakino,1979,I-A,10,cm,10,cm,2.29,mm,ColdFormed,1.98,tscm,3.53,tscm,326,kgscm,cylinder,300,mm,0,mm,,,strong,50.7,tonne,,,yes,,
Tomii & Sakino,1979,I-B,10,cm,10,cm,2.29,mm,ColdFormed,1.98,tscm,3.53,tscm,326,kgscm,cylinder,300,mm,0,mm,,,strong,50.8,tonne,,,yes,,
Tomii & Sakino,1979,II-A,10,cm,10,cm,2.2,mm,ColdFormed,3.46,tscm,4.19,tscm,218,kgscm,cylinder,300,mm,0,mm,,,strong,52.1,tonne,,,yes,,
Tomii & Sakino,1979,II-B,10,cm,10,cm,2.2,mm,ColdFormed,3.46,tscm,4.19,tscm,218,kgscm,cylinder,300,mm,0,mm,,,strong,52,tonne,,,yes,,
Tomii & Sakino,1979,III-A,10,cm,10,cm,2.99,mm,ColdFormed,2.94,tscm,4.12,tscm,210,kgscm,cylinder,300,mm,0,mm,,,strong,53.9,tonne,,,yes,,
Tomii & Sakino,1979,III-B,10,cm,10,cm,2.99,mm,ColdFormed,2.94,tscm,4.12,tscm,210,kgscm,cylinder,300,mm,0,mm,,,strong,53.8,tonne,,,yes,,
Tomii & Sakino,1979,IV-A,10,cm,10,cm,4.25,mm,ColdFormed,2.9,tscm,4,tscm,202,kgscm,cylinder,300,mm,0,mm,,,strong,68,tonne,,,yes,,
Tomii & Sakino,1979,IV-B,10,cm,10,cm,4.25,mm,ColdFormed,2.9,tscm,4,tscm,202,kgscm,cylinder,300,mm,0,mm,,,strong,67.9,tonne,,,yes,,
Lin,1988,D7,15,cm,15,cm,0.07,cm,ColdFormed,2.5,tscm,,,230,kgscm,,48,cm,0,cm,,,weak,56.9,tonne,,,no,,
Lin,1988,D8,15,cm,15,cm,0.07,cm,ColdFormed,2.5,tscm,,,230,kgscm,,80,cm,0,cm,,,weak,62.4,tonne,,,no,,
Lin,1988,D10,15,cm,15,cm,0.14,cm,ColdFormed,2.5,tscm,,,230,kgscm,,80,cm,0,cm,,,weak,72.6,tonne,,,no,,
Lin,1988,D12,15,cm,15,cm,0.21,cm,ColdFormed,2.5,tscm,,,230,kgscm,,80,cm,0,cm,,,weak,80.9,tonne,,,no,,
Lin,1988,D13,20,cm,15,cm,0.07,cm,ColdFormed,2.5,tscm,,,230,kgscm,,48,cm,0,cm,,,weak,81.1,tonne,,,no,,
Lin,1988,D14,20,cm,15,cm,0.07,cm,ColdFormed,2.5,tscm,,,230,kgscm,,80,cm,0,cm,,,weak,71.9,tonne,,,no,,
Lin,1988,D16,20,cm,15,cm,0.14,cm,ColdFormed,2.5,tscm,,,230,kgscm,,80,cm,0,cm,,,weak,89.9,tonne,,,no,,
Lin,1988,D18,20,cm,15,cm,0.21,cm,ColdFormed,2.5,tscm,,,230,kgscm,,80,cm,0,cm,,,weak,86.1,tonne,,,no,,
Lin,1988,E7,15,cm,15,cm,0.07,cm,ColdFormed,2.5,tscm,,,344,kgscm,,48,cm,0,cm,,,weak,76.2,tonne,,,no,,
Lin,1988,E10,15,cm,15,cm,0.14,cm,ColdFormed,2.5,tscm,,,360,kgscm,,80,cm,0,cm,,,weak,99.3,tonne,,,no,,
Lin,1988,E15,20,cm,15,cm,0.14,cm,ColdFormed,2.5,tscm,,,344,kgscm,,48,cm,0,cm,,,weak,119.6,tonne,,,no,,
Lin,1988,E18,20,cm,15,cm,0.21,cm,ColdFormed,2.5,tscm,,,360,kgscm,,80,cm,0,cm,,,weak,129.3,tonne,,,no,,
Shakir-Khalil & Zeghiche,1989,1,120,mm,80,mm,4.5,mm,ColdFormed,386.3,MPa,,,44,MPa,cube,2940,mm,0,mm,,,weak,600,kN,6,mm,yes,,
Shakir-Khalil & Zeghiche,1989,2,120,mm,80,mm,4.5,mm,ColdFormed,386.3,MPa,,,40,MPa,cube,3210,mm,24,mm,,,strong,393,kN,21.8,mm,yes,,
Shakir-Khalil & Zeghiche,1989,3,120,mm,80,mm,4.47,mm,ColdFormed,384.7,MPa,,,40,MPa,cube,3210,mm,60,mm,,,strong,232,kN,33,mm,yes,,
Shakir-Khalil & Zeghiche,1989,4,120,mm,80,mm,4.47,mm,ColdFormed,384.7,MPa,,,44,MPa,cube,2940,mm,16,mm,,,weak,260,kN,26,mm,yes,,
Shakir-Khalil & Zeghiche,1989,5,120,mm,80,mm,4.47,mm,ColdFormed,343.3,MPa,,,43,MPa,cube,2940,mm,40,mm,,,weak,210,kN,38,mm,yes,,
Shakir-Khalil & Mouli,1990,Stub-1,120,mm,80,mm,5,mm,ColdFormed,357.5,MPa,,,35.7,MPa,Cylinder,200,mm,0,mm,,,strong,850,kN,,,no,,
Shakir-Khalil & Mouli,1990,Stub-2,120,mm,80,mm,5,mm,ColdFormed,341,MPa,,,38.8,MPa,Cylinder,200,mm,0,mm,,,strong,900,kN,,,no,,
Shakir-Khalil & Mouli,1990,Stub-3,120,mm,80,mm,5,mm,ColdFormed,341,MPa,,,40.5,MPa,Cylinder,200,mm,0,mm,,,strong,920,kN,,,no,,
Shakir-Khalil & Mouli,1990,Stub-4,120,mm,80,mm,5,mm,ColdFormed,362.6,MPa,,,39.1,MPa,Cylinder,200,mm,0,mm,,,strong,950,kN,,,no,,
Shakir-Khalil & Mouli,1990,Stub-5,120,mm,80,mm,5,mm,ColdFormed,362.6,MPa,,,36,MPa,Cylinder,200,mm,0,mm,,,strong,955,kN,,,no,,
Shakir-Khalil & Mouli,1990,Stub-6a,150,mm,100,mm,5,mm,ColdFormed,346.7,MPa,,,38.5,MPa,Cylinder,100,mm,0,mm,,,strong,1370,kN,,,no,,
Shakir-Khalil & Mouli,1990,Stub-6b,150,mm,100,mm,5,mm,ColdFormed,346.7,MPa,,,38.5,MPa,Cylinder,200,mm,0,mm,,,strong,1210,kN,,,no,,
Shakir-Khalil & Mouli,1990,Stub-7a,150,mm,100,mm,5,mm,ColdFormed,346.7,MPa,,,38.3,MPa,Cylinder,100,mm,0,mm,,,strong,1340,kN,,,no,,
Shakir-Khalil & Mouli,1990,Stub-7b,150,mm,100,mm,5,mm,ColdFormed,346.7,MPa,,,38.3,MPa,Cylinder,200,mm,0,mm,,,strong,1200,kN,,,no,,
Shakir-Khalil & Mouli,1990,Stub-8a,150,mm,100,mm,5,mm,ColdFormed,340,MPa,,,38.7,MPa,Cylinder,100,mm,0,mm,,,strong,1300,kN,,,no,,
Shakir-Khalil & Mouli,1990,Stub-8b,150,mm,100,mm,5,mm,ColdFormed,340,MPa,,,38.7,MPa,Cylinder,200,mm,0,mm,,,strong,1190,kN,,,no,,
Shakir-Khalil & Mouli,1990,Stub-9a,150,mm,100,mm,5,mm,ColdFormed,340,MPa,,,39.6,MPa,Cylinder,100,mm,0,mm,,,strong,1320,kN,,,no,,
Shakir-Khalil & Mouli,1990,Stub-9b,150,mm,100,mm,5,mm,ColdFormed,340,MPa,,,39.6,MPa,Cylinder,200,mm,0,mm,,,strong,1200,kN,,,no,,
Shakir-Khalil & Mouli,1990,1,120,mm,80,mm,5,mm,ColdFormed,357.5,MPa,,,35.7,MPa,Cylinder,2940,mm,8,mm,,,weak,407.2,kN,19.3,mm,yes,,
Shakir-Khalil & Mouli,1990,6,150,mm,100,mm,5,mm,ColdFormed,346.7,MPa,,,38.5,MPa,Cylinder,2940,mm,0,mm,,,weak,1003,kN,4.2,mm,yes,,
Grauers,1993,1-Stub,120,mm,120,mm,5,mm,ColdFormed,304,MPa,,,47,MPa,Cylinder/150mm,500,mm,0,mm,,,strong,1440,kN,,,,,
Grauers,1993,2-Stub,120,mm,120,mm,5,mm,ColdFormed,438,MPa,,,46,MPa,Cylinder/150mm,500,mm,0,mm,,,strong,1690,kN,,,,,
Grauers,1993,3-Stub,120,mm,120,mm,5,mm,ColdFormed,327,MPa,,,96,MPa,Cylinder/150mm,500,mm,0,mm,,,strong,2040,kN,,,,,
Grauers,1993,4-Stub,120,mm,120,mm,5,mm,ColdFormed,439,MPa,,,96,MPa,Cylinder/150mm,500,mm,0,mm,,,strong,2240,kN,,,,,
Grauers,1993,5-Stub,120,mm,120,mm,8,mm,ColdFormed,323,MPa,,,39,MPa,Cylinder/150mm,500,mm,0,mm,,,strong,1550,kN,,,,,
Grauers,1993,6-Stub,120,mm,120,mm,8,mm,ColdFormed,300,MPa,,,46,MPa,Cylinder/150mm,500,mm,0,mm,,,strong,1670,kN,,,,,
Grauers,1993,7-Stub,120,mm,120,mm,8,mm,ColdFormed,376,MPa,,,57,MPa,Cylinder/150mm,500,mm,0,mm,,,strong,1990,kN,,,,,
Grauers,1993,8-Stub,120,mm,120,mm,8,mm,ColdFormed,323,MPa,,,103,MPa,Cylinder/150mm,500,mm,0,mm,,,strong,2270,kN,,,,,
Grauers,1993,9-Stub,120,mm,120,mm,8,mm,ColdFormed,379,MPa,,,103,MPa,Cylinder/150mm,500,mm,0,mm,,,strong,2680,kN,,,,,
Grauers,1993,10-Stub,120,mm,120,mm,8,mm,ColdFormed,379,MPa,,,39,MPa,Cylinder/150mm,500,mm,0,mm,,,strong,1800,kN,,,,,
Grauers,1993,13-Stub,120,mm,120,mm,8,mm,ColdFormed,364,MPa,,,80,MPa,Cylinder/150mm,500,mm,0,mm,,,strong,2300,kN,,,,,
Grauers,1993,14-Stub,120,mm,120,mm,8,mm,ColdFormed,379,MPa,,,80,MPa,Cylinder/150mm,500,mm,0,mm,,,strong,2290,kN,,,,,
Grauers,1993,25-Stub,120,mm,120,mm,8,mm,ColdFormed,396,MPa,,,92,MPa,Cylinder/150mm,500,mm,0,mm,,,strong,2300,kN,,,,Greased,
Grauers,1993,23-Stub,120,mm,120,mm,8,mm,ColdFormed,379,MPa,,,31,MPa,Cylinder/150mm,500,mm,0,mm,,,strong,1680,kN,,,,,
Grauers,1993,24-Stub,120,mm,120,mm,8,mm,ColdFormed,379,MPa,,,92,MPa,Cylinder/150mm,500,mm,0,mm,,,strong,2430,kN,,,,,
Grauers,1993,27-Stub,250,mm,250,mm,8,mm,ColdFormed,379,MPa,,,33,MPa,Cylinder/150mm,500,mm,0,mm,,,strong,4870,kN,,,,,
Grauers,1993,28-Stub,250,mm,250,mm,8,mm,ColdFormed,379,MPa,,,91,MPa,Cylinder/150mm,500,mm,0,mm,,,strong,8300,kN,,,,,
Grauers,1993,1-Column,120,mm,120,mm,5,mm,ColdFormed,304,MPa,,,47,MPa,Cylinder/150mm,3196,mm,20,mm,,,strong,610,kN,22,mm,,,
Grauers,1993,2-Column,120,mm,120,mm,5,mm,ColdFormed,438,MPa,,,46,MPa,Cylinder/150mm,3196,mm,20,mm,,,strong,700,kN,21,mm,,,
Grauers,1993,3-Column,120,mm,120,mm,5,mm,ColdFormed,327,MPa,,,96,MPa,Cylinder/150mm,3196,mm,20,mm,,,strong,710,kN,33,mm,,,
Grauers,1993,4-Column,120,mm,120,mm,5,mm,ColdFormed,439,MPa,,,96,MPa,Cylinder/150mm,3196,mm,20,mm,,,strong,830,kN,28,mm,,,
Grauers,1993,5-Column,120,mm,120,mm,8,mm,ColdFormed,323,MPa,,,39,MPa,Cylinder/150mm,3196,mm,20,mm,,,strong,740,kN,16,mm,,,
Grauers,1993,6-Column,120,mm,120,mm,8,mm,ColdFormed,300,MPa,,,46,MPa,Cylinder/150mm,3196,mm,20,mm,,,strong,770,kN,16,mm,,,
Grauers,1993,7-Column,120,mm,120,mm,8,mm,ColdFormed,376,MPa,,,57,MPa,Cylinder/150mm,3196,mm,20,mm,,,strong,870,kN,24,mm,,,
Grauers,1993,8-Column,120,mm,120,mm,8,mm,ColdFormed,323,MPa,,,103,MPa,Cylinder/150mm,3196,mm,20,mm,,,strong,820,kN,30,mm,,,
Grauers,1993,9-Column,120,mm,120,mm,8,mm,ColdFormed,379,MPa,,,103,MPa,Cylinder/150mm,3196,mm,20,mm,,,strong,1000,kN,29,mm,,,
Grauers,1993,10-Column,120,mm,120,mm,8,mm,ColdFormed,379,MPa,,,39,MPa,Cylinder/150mm,3196,mm,20,mm,,,strong,820,kN,26,mm,,,
Grauers,1993,13-Column,120,mm,120,mm,8,mm,ColdFormed,364,MPa,,,80,MPa,Cylinder/150mm,3196,mm,10,mm,,,strong,1160,kN,15,mm,,,
Grauers,1993,14-Column,120,mm,120,mm,8,mm,ColdFormed,379,MPa,,,80,MPa,Cylinder/150mm,3196,mm,0,mm,,,strong,1610,kN,5,mm,,,
Grauers,1993,25-Column,120,mm,120,mm,8,mm,ColdFormed,396,MPa,,,92,MPa,Cylinder/150mm,3196,mm,20,mm,,,strong,960,kN,,,,Greased,
Grauers,1993,23-Column,120,mm,120,mm,8,mm,ColdFormed,379,MPa,,,31,MPa,Cylinder/150mm,1696,mm,20,mm,,,strong,1080,kN,5,mm,,,
Grauers,1993,24-Column,120,mm,120,mm,8,mm,ColdFormed,379,MPa,,,92,MPa,Cylinder/150mm,1696,mm,20,mm,,,strong,1300,kN,6,mm,,,
Grauers,1993,27-Column,250,mm,250,mm,8,mm,ColdFormed,379,MPa,,,33,MPa,Cylinder/150mm,3196,mm,20,mm,,,strong,3400,kN,14,mm,,,
Grauers,1993,28-Column,250,mm,250,mm,8,mm,ColdFormed,379,MPa,,,91,MPa,Cylinder/150mm,3196,mm,20,mm,,,strong,5300,kN,12,mm,,,
Bergmann,1994,RE11,180,mm,180,mm,6.3,mm,ColdFormed,396.7,MPa,,,92.4,MPa,Cylinder/150mm,1,m,0,mm,,,strong,4060,kN,,,yes,,
Bergmann,1994,RE14,180,mm,180,mm,6.3,mm,ColdFormed,412.6,MPa,,,92.4,MPa,Cylinder/150mm,4,m,0,mm,,,strong,4008,kN,,,yes,,
Bergmann,1994,RE21,260,mm,260,mm,7.1,mm,ColdFormed,425.9,MPa,,,92.4,MPa,Cylinder/150mm,1,m,0,mm,,,strong,7488,kN,,,yes,,
Bergmann,1994,RE24,260,mm,260,mm,7.1,mm,ColdFormed,413,MPa,,,92.4,MPa,Cylinder/150mm,4,m,0,mm,,,strong,7536,kN,,,yes,,
Matsui & Tsuda,1996,C4-0,15,cm,15,cm,0.45,cm,ColdFormed,4.47,tscm,5,tscm,325,kgscm,,600,mm,0,cm,,,strong,162.9,tonne,,,yes,,
Matsui & Tsuda,1996,C4-1,15,cm,15,cm,0.45,cm,ColdFormed,4.47,tscm,5,tscm,325,kgscm,,600,mm,2.5,cm,,,strong,120.7,tonne,,,yes,,
Matsui & Tsuda,1996,C4-3,15,cm,15,cm,0.45,cm,ColdFormed,4.47,tscm,5,tscm,325,kgscm,,600,mm,7.5,cm,,,strong,74.8,tonne,,,yes,,
Matsui & Tsuda,1996,C4-5,15,cm,15,cm,0.45,cm,ColdFormed,4.47,tscm,5,tscm,325,kgscm,,600,mm,12.5,cm,,,strong,52.4,tonne,,,yes,,
Matsui & Tsuda,1996,C8-0,15,cm,15,cm,0.45,cm,ColdFormed,4.47,tscm,5,tscm,325,kgscm,,1200,mm,0,cm,,,strong,161.7,tonne,,,yes,,
Matsui & Tsuda,1996,C8-1,15,cm,15,cm,0.45,cm,ColdFormed,4.47,tscm,5,tscm,325,kgscm,,1200,mm,2.5,cm,,,strong,115.5,tonne,,,yes,,
Matsui & Tsuda,1996,C8-3,15,cm,15,cm,0.45,cm,ColdFormed,4.47,tscm,5,tscm,325,kgscm,,1200,mm,7.5,cm,,,strong,67.8,tonne,,,yes,,
Matsui & Tsuda,1996,C8-5,15,cm,15,cm,0.45,cm,ColdFormed,4.47,tscm,5,tscm,325,kgscm,,1200,mm,12.5,cm,,,strong,49.4,tonne,,,yes,,
Matsui & Tsuda,1996,C12-0,15,cm,15,cm,0.45,cm,ColdFormed,4.47,tscm,5,tscm,325,kgscm,,1800,mm,0,cm,,,strong,160.4,tonne,,,yes,,
Matsui & Tsuda,1996,C12-1,15,cm,15,cm,0.45,cm,ColdFormed,4.47,tscm,5,tscm,325,kgscm,,1800,mm,2.5,cm,,,strong,104.5,tonne,,,yes,,
Matsui & Tsuda,1996,C12-3,15,cm,15,cm,0.45,cm,ColdFormed,4.47,tscm,5,tscm,325,kgscm,,1800,mm,7.5,cm,,,strong,64.3,tonne,,,yes,,
Matsui & Tsuda,1996,C12-5,15,cm,15,cm,0.45,cm,ColdFormed,4.47,tscm,5,tscm,325,kgscm,,1800,mm,12.5,cm,,,strong,45.4,tonne,,,yes,,
Matsui & Tsuda,1996,C18-0,15,cm,15,cm,0.45,cm,ColdFormed,4.47,tscm,5,tscm,325,kgscm,,2700,mm,0,cm,,,strong,138.3,tonne,,,yes,,
Matsui & Tsuda,1996,C18-1,15,cm,15,cm,0.45,cm,ColdFormed,4.47,tscm,5,tscm,325,kgscm,,2700,mm,2.5,cm,,,strong,86.3,tonne,,,yes,,
Matsui & Tsuda,1996,C18-3,15,cm,15,cm,0.45,cm,ColdFormed,4.47,tscm,5,tscm,325,kgscm,,2700,mm,7.5,cm,,,strong,56.4,tonne,,,yes,,
Matsui & Tsuda,1996,C18-5,15,cm,15,cm,0.45,cm,ColdFormed,4.47,tscm,5,tscm,325,kgscm,,2700,mm,12.5,cm,,,strong,39.8,tonne,,,yes,,
Matsui & Tsuda,1996,C24-0,15,cm,15,cm,0.45,cm,ColdFormed,4.47,tscm,5,tscm,325,kgscm,,3600,mm,0,cm,,,strong,116.6,tonne,,,yes,,
Matsui & Tsuda,1996,C24-1,15,cm,15,cm,0.45,cm,ColdFormed,4.47,tscm,5,tscm,325,kgscm,,3600,mm,2.5,cm,,,strong,71.9,tonne,,,yes,,
Matsui & Tsuda,1996,C24-3,15,cm,15,cm,0.45,cm,ColdFormed,4.47,tscm,5,tscm,325,kgscm,,3600,mm,7.5,cm,,,strong,45,tonne,,,yes,,
Matsui & Tsuda,1996,C24-5,15,cm,15,cm,0.45,cm,ColdFormed,4.47,tscm,5,tscm,325,kgscm,,3600,mm,12.5,cm,,,strong,33.2,tonne,,,yes,,
Matsui & Tsuda,1996,C30-0,15,cm,15,cm,0.45,cm,ColdFormed,4.47,tscm,5,tscm,325,kgscm,,4500,mm,0,cm,,,strong,92.7,tonne,,,yes,,
Matsui & Tsuda,1996,C30-1,15,cm,15,cm,0.45,cm,ColdFormed,4.47,tscm,5,tscm,325,kgscm,,4500,mm,2.5,cm,,,strong,60,tonne,,,yes,,
Matsui & Tsuda,1996,C30-3,15,cm,15,cm,0.45,cm,ColdFormed,4.47,tscm,5,tscm,325,kgscm,,4500,mm,7.5,cm,,,strong,38,tonne,,,yes,,
Matsui & Tsuda,1996,C30-5,15,cm,15,cm,0.45,cm,ColdFormed,4.47,tscm,5,tscm,325,kgscm,,4500,mm,12.5,cm,,,strong,28.2,tonne,,,yes,,
Schneider,1998,S1,127.3,mm,127.3,mm,3.15,mm,ColdFormed,356,MPa,,,30454,kPa,Cylinder,635,mm,0,mm,,,weak,917,kN,,,,,
Schneider,1998,S2,126.9,mm,126.9,mm,4.34,mm,ColdFormed,357,MPa,,,26044,kPa,Cylinder,635,mm,0,mm,,,weak,1095,kN,,,,,
Schneider,1998,S3,127,mm,126.9,mm,4.55,mm,ColdFormed,322,MPa,,,23805,kPa,Cylinder,635,mm,0,mm,,,weak,1113,kN,,,,,
Schneider,1998,S4,126.5,mm,125.3,mm,5.67,mm,ColdFormed,312,MPa,,,23805,kPa,Cylinder,635,mm,0,mm,,,weak,1202,kN,,,,,
Schneider,1998,S5,127.2,mm,126.8,mm,7.47,mm,ColdFormed,347,MPa,,,23805,kPa,Cylinder,635,mm,0,mm,,,weak,2069,kN,,,,,
Schneider,1998,R1,152.3,mm,76.6,mm,3,mm,ColdFormed,430,MPa,,,30454,kPa,Cylinder,635,mm,0,mm,,,weak,819,kN,,,,,
Schneider,1998,R2,152.8,mm,76.5,mm,4.47,mm,ColdFormed,383,MPa,,,26044,kPa,Cylinder,635,mm,0,mm,,,weak,1006,kN,,,,,
Schneider,1998,R3,152.4,mm,101.8,mm,4.32,mm,ColdFormed,413,MPa,,,26044,kPa,Cylinder,635,mm,0,mm,,,weak,1144,kN,,,,,
Schneider,1998,R4,152.7,mm,102.8,mm,4.57,mm,ColdFormed,365,MPa,,,23805,kPa,Cylinder,635,mm,0,mm,,,weak,1224,kN,,,,,
Schneider,1998,R5,151.4,mm,101.3,mm,5.72,mm,ColdFormed,324,MPa,,,23805,kPa,Cylinder,635,mm,0,mm,,,weak,1335,kN,,,,,
Schneider,1998,R6,152.37,mm,102.13,mm,7.34,mm,ColdFormed,358,MPa,,,23805,kPa,Cylinder,635,mm,0,mm,,,weak,1691,kN,,,,,
Varma,2000,SC-32-80,305,mm,305,mm,8.9,mm,ColdFormed,600,MPa,674,MPa,110,MPa,Cylinder,1.2,m,0,m,,,strong,14116,kN,,,,,
Varma,2000,SC-48-80,305,mm,305,mm,6.1,mm,ColdFormed,660,MPa,737,MPa,110,MPa,Cylinder,1.2,m,0,m,,,strong,12307,kN,,,,,
Varma,2000,SC-32-46,305,mm,305,mm,8.6,mm,ColdFormed,269,MPa,429,MPa,110,MPa,Cylinder,1.2,m,0,m,,,strong,11390,kN,,,,,
Varma,2000,SC-48-46,305,mm,305,mm,5.8,mm,ColdFormed,471,MPa,534,MPa,110,MPa,Cylinder,1.2,m,0,m,,,strong,11568,kN,,,,,
Yamamoto et al.,2000,S10D-2A,100.2,mm,100.2,mm,2.18,mm,ColdFormed,300,MPa,,,25.7,MPa,Cylinder,3,ratio_H,0,mm,,,weak,609,kN,,,,,
Yamamoto et al.,2000,S20D-2A,200.3,mm,200.3,mm,4.35,mm,ColdFormed,322,MPa,,,29.6,MPa,Cylinder,3,ratio_H,0,mm,,,weak,2230,kN,,,,,
Yamamoto et al.,2000,S30D-2A,300.5,mm,300.5,mm,6.1,mm,ColdFormed,395,MPa,,,26.5,MPa,Cylinder,3,ratio_H,0,mm,,,weak,5102,kN,,,,,
Yamamoto et al.,2000,S10D-4A,100.1,mm,100.1,mm,2.18,mm,ColdFormed,300,MPa,,,53.7,MPa,Cylinder,3,ratio_H,0,mm,,,weak,851,kN,,,,,
Yamamoto et al.,2000,S20D-4A,200.1,mm,200.1,mm,4.35,mm,ColdFormed,322,MPa,,,57.9,MPa,Cylinder,3,ratio_H,0,mm,,,weak,3201,kN,,,,,
Yamamoto et al.,2000,S30D-4A,300.7,mm,300.7,mm,6.1,mm,ColdFormed,395,MPa,,,52.2,MPa,Cylinder,3,ratio_H,0,mm,,,weak,6496,kN,,,,,
Yamamoto et al.,2000,S10D-6A,100.1,mm,100.1,mm,2.18,mm,ColdFormed,300,MPa,,,61,MPa,Cylinder,3,ratio_H,0,mm,,,weak,911,kN,,,,,
Yamamoto et al.,2000,S20D-6A,200.3,mm,200.3,mm,4.35,mm,ColdFormed,322,MPa,,,63.7,MPa,Cylinder,3,ratio_H,0,mm,,,weak,3417,kN,,,,,
Han & Yao,2003a,M-1-1,130,mm,130,mm,2.65,mm,WeldedBox,340.1,MPa,,,22,MPa,Cube,780,mm,0,mm,,,weak,760,kN,,,,,
Han & Yao,2003a,M-1-2,130,mm,130,mm,2.65,mm,WeldedBox,340.1,MPa,,,22,MPa,Cube,780,mm,0,mm,,,weak,770,kN,,,,,
Han & Yao,2003a,H-1-1,130,mm,130,mm,2.65,mm,WeldedBox,340.1,MPa,,,22,MPa,Cube,780,mm,0,mm,,,weak,690,kN,,,,,
Han & Yao,2003a,H-1-2,130,mm,130,mm,2.65,mm,WeldedBox,340.1,MPa,,,22,MPa,Cube,780,mm,0,mm,,,weak,739,kN,,,,,
Han & Yao,2003a,M-2-1,360,mm,240,mm,2.65,mm,WeldedBox,340.1,MPa,,,22,MPa,Cube,1440,mm,0,mm,,,weak,2300,kN,,,,,
Han & Yao,2003a,M-2-2,360,mm,240,mm,2.65,mm,WeldedBox,340.1,MPa,,,22,MPa,Cube,1440,mm,0,mm,,,weak,2250,kN,,,,,
Han & Yao,2003a,H-2-1,360,mm,240,mm,2.65,mm,WeldedBox,340.1,MPa,,,22,MPa,Cube,1440,mm,0,mm,,,weak,1610,kN,,,,,
Han & Yao,2003a,H-2-2,360,mm,240,mm,2.65,mm,WeldedBox,340.1,MPa,,,22,MPa,Cube,1440,mm,0,mm,,,weak,1600,kN,,,,,
Han & Yao,2003a,M-3-1,195,mm,130,mm,2.65,mm,WeldedBox,340.1,MPa,,,22,MPa,Cube,780,mm,0,mm,,,weak,980,kN,,,,,
Han & Yao,2003a,M-3-2,195,mm,130,mm,2.65,mm,WeldedBox,340.1,MPa,,,22,MPa,Cube,780,mm,0,mm,,,weak,960,kN,,,,,
Han & Yao,2003a,H-3-1,195,mm,130,mm,2.65,mm,WeldedBox,340.1,MPa,,,22,MPa,Cube,780,mm,0,mm,,,weak,880,kN,,,,,
Han & Yao,2003a,H-3-2,195,mm,130,mm,2.65,mm,WeldedBox,340.1,MPa,,,22,MPa,Cube,780,mm,0,mm,,,weak,900,kN,,,,,
Han & Yao,2003a,M-4-1,195,mm,130,mm,2.65,mm,WeldedBox,340.1,MPa,,,22,MPa,Cube,780,mm,14,mm,,,weak,872,kN,,,,,
Han & Yao,2003a,M-4-2,195,mm,130,mm,2.65,mm,WeldedBox,340.1,MPa,,,22,MPa,Cube,780,mm,14,mm,,,weak,812,kN,,,,,
Han & Yao,2003a,H-4-1,195,mm,130,mm,2.65,mm,WeldedBox,340.1,MPa,,,22,MPa,Cube,780,mm,14,mm,,,weak,732,kN,,,,,
Han & Yao,2003a,H-4-2,195,mm,130,mm,2.65,mm,WeldedBox,340.1,MPa,,,22,MPa,Cube,780,mm,14,mm,,,weak,740,kN,,,,,
Han & Yao,2003a,M-5-1,195,mm,130,mm,2.65,mm,WeldedBox,340.1,MPa,,,22,MPa,Cube,780,mm,31,mm,,,weak,646,kN,,,,,
Han & Yao,2003a,M-5-2,195,mm,130,mm,2.65,mm,WeldedBox,340.1,MPa,,,22,MPa,Cube,780,mm,31,mm,,,weak,610,kN,,,,,
Han & Yao,2003a,H-5-1,195,mm,130,mm,2.65,mm,WeldedBox,340.1,MPa,,,22,MPa,Cube,780,mm,31,mm,,,weak,500,kN,,,,,
Han & Yao,2003a,H-5-2,195,mm,130,mm,2.65,mm,WeldedBox,340.1,MPa,,,22,MPa,Cube,780,mm,31,mm,,,weak,514,kN,,,,,
Han & Yao,2003a,M-6-1,195,mm,130,mm,2.65,mm,WeldedBox,340.1,MPa,,,22,MPa,Cube,2340,mm,0,mm,,,weak,890,kN,,,,,
Han & Yao,2003a,M-6-2,195,mm,130,mm,2.65,mm,WeldedBox,340.1,MPa,,,22,MPa,Cube,2340,mm,0,mm,,,weak,815,kN,,,,,
Han & Yao,2003a,H-6-1,195,mm,130,mm,2.65,mm,WeldedBox,340.1,MPa,,,22,MPa,Cube,2340,mm,0,mm,,,weak,645,kN,,,,,
Han & Yao,2003a,H-6-2,195,mm,130,mm,2.65,mm,WeldedBox,340.1,MPa,,,22,MPa,Cube,2340,mm,0,mm,,,weak,625,kN,,,,,
Han & Yao,2003a,M-7-1,195,mm,130,mm,2.65,mm,WeldedBox,340.1,MPa,,,22,MPa,Cube,2340,mm,14,mm,,,weak,670,kN,,,,,
Han & Yao,2003a,M-7-2,195,mm,130,mm,2.65,mm,WeldedBox,340.1,MPa,,,22,MPa,Cube,2340,mm,14,mm,,,weak,635,kN,,,,,
Han & Yao,2003a,H-7-1,195,mm,130,mm,2.65,mm,WeldedBox,340.1,MPa,,,22,MPa,Cube,2340,mm,14,mm,,,weak,525,kN,,,,,
Han & Yao,2003a,H-7-2,195,mm,130,mm,2.65,mm,WeldedBox,340.1,MPa,,,22,MPa,Cube,2340,mm,14,mm,,,weak,500,kN,,,,,
Han & Yao,2003a,M-8-1,135,mm,90,mm,2.65,mm,WeldedBox,340.1,MPa,,,22,MPa,Cube,540,mm,0,mm,,,weak,580,kN,,,,,
Han & Yao,2003a,M-8-2,135,mm,90,mm,2.65,mm,WeldedBox,340.1,MPa,,,22,MPa,Cube,540,mm,0,mm,,,weak,592,kN,,,,,
Han & Yao,2003a,H-8-1,135,mm,90,mm,2.65,mm,WeldedBox,340.1,MPa,,,22,MPa,Cube,540,mm,0,mm,,,weak,570,kN,,,,,
Han & Yao,2003a,H-8-2,135,mm,90,mm,2.65,mm,WeldedBox,340.1,MPa,,,22,MPa,Cube,540,mm,0,mm,,,weak,552,kN,,,,,
Han & Yao,2003a,M-9-1,240,mm,120,mm,2.65,mm,WeldedBox,340.1,MPa,,,22,MPa,Cube,720,mm,0,mm,,,weak,1140,kN,,,,,
Han & Yao,2003a,M-9-2,240,mm,120,mm,2.65,mm,WeldedBox,340.1,MPa,,,22,MPa,Cube,720,mm,0,mm,,,weak,1032,kN,,,,,
Han & Yao,2003a,H-9-1,240,mm,120,mm,2.65,mm,WeldedBox,340.1,MPa,,,22,MPa,Cube,720,mm,0,mm,,,weak,968,kN,,,,,
Han & Yang,2003,R-1,100,mm,60,mm,2.93,mm,WeldedBox,293.5,MPa,,,34.3,MPa,Cube/150mm,600,mm,0,mm,,,strong,490,kN,,,,,
Han & Yang,2003,R-3,100,mm,80,mm,2.93,mm,WeldedBox,293.5,MPa,,,34.3,MPa,Cube/150mm,600,mm,0,mm,,,strong,680,kN,,,,,
Han & Yang,2003,R-5,120,mm,60,mm,2.93,mm,WeldedBox,293.5,MPa,,,34.3,MPa,Cube/150mm,600,mm,0,mm,,,strong,570,kN,,,,,
Han & Yang,2003,R-7,120,mm,90,mm,2.93,mm,WeldedBox,293.5,MPa,,,34.3,MPa,Cube/150mm,600,mm,0,mm,,,strong,825,kN,,,,,
Han & Yao ,2003b,S-1,120,mm,120,mm,2.65,mm,WeldedBox,340,MPa,439.6,MPa,20.1,MPa,Cube/150mm,360,mm,0,mm,,,weak,640,kN,,,,,
Han & Yao,2003b,SP-1,120,mm,120,mm,2.65,mm,WeldedBox,340,MPa,439.6,MPa,20.1,MPa,Cube/150mm,360,mm,0,mm,,,weak,664,kN,,,,PreloadedSteel,
Han & Yao,2003b,S-2,120,mm,120,mm,2.65,mm,WeldedBox,340,MPa,439.6,MPa,20.1,MPa,Cube/150mm,360,mm,14,mm,,,weak,533,kN,,,,,
Han & Yao,2003b,SP-2,120,mm,120,mm,2.65,mm,WeldedBox,340,MPa,439.6,MPa,20.1,MPa,Cube/150mm,360,mm,14,mm,,,weak,538,kN,,,,PreloadedSteel,
Han & Yao,2003b,S-3,120,mm,120,mm,2.65,mm,WeldedBox,340,MPa,439.6,MPa,36,MPa,Cube/150mm,360,mm,0,mm,,,weak,816,kN,,,,,
Han & Yao,2003b,SP-3,120,mm,120,mm,2.65,mm,WeldedBox,340,MPa,439.6,MPa,36,MPa,Cube/150mm,360,mm,0,mm,,,weak,812,kN,,,,PreloadedSteel,
Han & Yao,2003b,S-4,120,mm,120,mm,2.65,mm,WeldedBox,340,MPa,439.6,MPa,36,MPa,Cube/150mm,360,mm,14,mm,,,weak,600,kN,,,,,
Han & Yao,2003b,SP-4,120,mm,120,mm,2.65,mm,WeldedBox,340,MPa,439.6,MPa,36,MPa,Cube/150mm,360,mm,14,mm,,,weak,622,kN,,,,PreloadedSteel,
Han & Yao,2003b,SP-5,120,mm,120,mm,2.65,mm,WeldedBox,340,MPa,439.6,MPa,36,MPa,Cube/150mm,360,mm,14,mm,,,weak,650,kN,,,,PreloadedSteel,
Han & Yao,2003b,SP-6,120,mm,120,mm,2.65,mm,WeldedBox,340,MPa,439.6,MPa,36,MPa,Cube/150mm,360,mm,31,mm,,,weak,500,kN,,,,PreloadedSteel,
Han & Yao,2003b,L-2,120,mm,120,mm,2.65,mm,WeldedBox,340,MPa,439.6,MPa,36,MPa,Cube/150mm,1400,mm,0,mm,,,weak,769,kN,,,,,
Han & Yao,2003b,LP-2,120,mm,120,mm,2.65,mm,WeldedBox,340,MPa,439.6,MPa,36,MPa,Cube/150mm,1400,mm,0,mm,,,weak,730,kN,,,,PreloadedSteel,
Han & Yao,2003b,L-1,120,mm,120,mm,2.65,mm,WeldedBox,340,MPa,439.6,MPa,36,MPa,Cube/150mm,1400,mm,14,mm,,,weak,590,kN,,,,,
Han & Yao,2003b,LP-1,120,mm,120,mm,2.65,mm,WeldedBox,340,MPa,439.6,MPa,36,MPa,Cube/150mm,1400,mm,14,mm,,,weak,560,kN,,,,PreloadedSteel,
Han & Yao,2003b,LP-3,120,mm,120,mm,2.65,mm,WeldedBox,340,MPa,439.6,MPa,36,MPa,Cube/150mm,1400,mm,14,mm,,,weak,552,kN,,,,PreloadedSteel,
Han & Yao,2003b,LP-4,120,mm,120,mm,2.65,mm,WeldedBox,340,MPa,439.6,MPa,36,MPa,Cube/150mm,1400,mm,31,mm,,,weak,452,kN,,,,PreloadedSteel,
Han & Yao,2003b,L-5,120,mm,120,mm,2.65,mm,WeldedBox,340,MPa,439.6,MPa,30,MPa,Cube/150mm,1400,mm,31,mm,,,weak,412,kN,,,,,
Han & Yao,2003b,LP-6,120,mm,120,mm,2.65,mm,WeldedBox,340,MPa,439.6,MPa,30,MPa,Cube/150mm,1400,mm,31,mm,,,weak,397,kN,,,,PreloadedSteel,
Han & Yao,2003b,LP-7,120,mm,120,mm,2.65,mm,WeldedBox,340,MPa,439.6,MPa,30,MPa,Cube/150mm,1400,mm,31,mm,,,weak,390,kN,,,,PreloadedSteel,
Mursi et al.,2003,SL-C110,120,mm,120,mm,5,mm,WeldedBox,761,MPa,813,MPa,20.34,MPa,Cylinder,3020,mm,8,mm,,,strong,1481,kN,,,yes,,Tubes had stiffener plates at the member ends
Mursi et al.,2003,SL-C160,170,mm,170,mm,5,mm,WeldedBox,761,MPa,813,MPa,20.34,MPa,Cylinder,3020,mm,15,mm,,,strong,2126,kN,,,yes,,Tubes had stiffener plates at the member ends
Mursi et al.,2003,SL-C210,220,mm,220,mm,5,mm,WeldedBox,761,MPa,813,MPa,20.34,MPa,Cylinder,3020,mm,18,mm,,,strong,2939,kN,,,yes,,Tubes had stiffener plates at the member ends
Mursi et al.,2003,SL-C260,270,mm,270,mm,5,mm,WeldedBox,761,MPa,813,MPa,20.34,MPa,Cylinder,3020,mm,23,mm,,,strong,3062,kN,,,yes,,Tubes had stiffener plates at the member ends
Fujimoto et al. ,2004,ER4-A-4-19,149,mm,149,mm,4.38,mm,ColdFormed,262,MPa,411,MPa,40.5,MPa,Cylinder,648,mm,200,mm,,,strong,267,kN,,,yes,,
Fujimoto et al. ,2004,ER4-A-4-57,148,mm,148,mm,4.38,mm,ColdFormed,262,MPa,411,MPa,40.5,MPa,Cylinder,648,mm,45,mm,,,strong,823,kN,,,yes,,
Fujimoto et al. ,2004,ER4-C-2-25,215,mm,215,mm,4.38,mm,ColdFormed,262,MPa,411,MPa,25.4,MPa,Cylinder,648,mm,200,mm,,,strong,503,kN,,,yes,,
Fujimoto et al. ,2004,ER4-C-2-56,214,mm,214,mm,4.38,mm,ColdFormed,262,MPa,411,MPa,25.4,MPa,Cylinder,648,mm,60,mm,,,strong,1141,kN,,,yes,,
Fujimoto et al. ,2004,ER4-C-4-21,215,mm,215,mm,4.38,mm,ColdFormed,262,MPa,411,MPa,40.5,MPa,Cylinder,648,mm,200,mm,,,strong,580,kN,,,yes,,
Fujimoto et al. ,2004,ER4-C-4-38,215,mm,215,mm,4.38,mm,ColdFormed,262,MPa,411,MPa,40.5,MPa,Cylinder,648,mm,100,mm,,,strong,1028,kN,,,yes,,
Fujimoto et al. ,2004,ER4-C-4-51,215,mm,215,mm,4.38,mm,ColdFormed,262,MPa,411,MPa,40.5,MPa,Cylinder,648,mm,60,mm,,,strong,1369,kN,,,yes,,
Fujimoto et al. ,2004,ER4-C-8-33,214,mm,214,mm,4.38,mm,ColdFormed,262,MPa,411,MPa,77,MPa,Cylinder,648,mm,100,mm,,,strong,1448,kN,,,yes,,
Fujimoto et al. ,2004,ER4-C-8-46,215,mm,215,mm,4.38,mm,ColdFormed,262,MPa,411,MPa,77,MPa,Cylinder,648,mm,60,mm,,,strong,2014,kN,,,yes,,
Fujimoto et al. ,2004,ER4-D-4-27,323,mm,323,mm,4.38,mm,ColdFormed,262,MPa,411,MPa,40.5,MPa,Cylinder,648,mm,200,mm,,,strong,1479,kN,,,yes,,
Fujimoto et al. ,2004,ER4-D-4-60,323,mm,323,mm,4.38,mm,ColdFormed,262,MPa,411,MPa,40.5,MPa,Cylinder,648,mm,60,mm,,,strong,3306,kN,,,yes,,
Fujimoto et al. ,2004,ER6-A-4-22,144,mm,144,mm,6.36,mm,ColdFormed,618,MPa,673,MPa,40.5,MPa,Cylinder,648,mm,200,mm,,,strong,611,kN,,,yes,,
Fujimoto et al. ,2004,ER6-A-4-61,144,mm,144,mm,6.36,mm,ColdFormed,618,MPa,673,MPa,40.5,MPa,Cylinder,648,mm,45,mm,,,strong,1701,kN,,,yes,,
Fujimoto et al. ,2004,ER6-C-2-58,210,mm,210,mm,6.36,mm,ColdFormed,618,MPa,673,MPa,25.4,MPa,Cylinder,648,mm,60,mm,,,strong,2393,kN,,,yes,,
Fujimoto et al. ,2004,ER6-C-4-18,210,mm,210,mm,6.36,mm,ColdFormed,618,MPa,673,MPa,40.5,MPa,Cylinder,648,mm,300,mm,,,strong,858,kN,,,yes,WeldFailure,Weld failure prior to maximum strength
Fujimoto et al. ,2004,ER6-C-4-44,210,mm,210,mm,6.36,mm,ColdFormed,618,MPa,673,MPa,40.5,MPa,Cylinder,648,mm,100,mm,,,strong,2092,kN,,,yes,,
Fujimoto et al. ,2004,ER6-C-4-57,209,mm,209,mm,6.36,mm,ColdFormed,618,MPa,673,MPa,40.5,MPa,Cylinder,648,mm,60,mm,,,strong,2694,kN,,,yes,,
Fujimoto et al. ,2004,ER6-C-8-24,210,mm,210,mm,6.36,mm,ColdFormed,618,MPa,673,MPa,77,MPa,Cylinder,648,mm,200,mm,,,strong,1486,kN,,,yes,,Weld failure after maximum strength
Fujimoto et al. ,2004,ER6-C-8-54,210,mm,210,mm,6.36,mm,ColdFormed,618,MPa,673,MPa,77,MPa,Cylinder,648,mm,60,mm,,,strong,3396,kN,,,yes,,
Fujimoto et al. ,2004,ER6-D-4-23,319,mm,319,mm,6.36,mm,ColdFormed,618,MPa,673,MPa,40.5,MPa,Cylinder,648,mm,300,mm,,,strong,1969,kN,,,yes,WeldFailure,Weld failure prior to maximum strength
Fujimoto et al. ,2004,ER6-D-4-47,319,mm,319,mm,6.36,mm,ColdFormed,618,MPa,673,MPa,40.5,MPa,Cylinder,648,mm,100,mm,,,strong,4045,kN,,,yes,,
Ghannam et al.,2004,C1-N,200,mm,100,mm,5,mm,ColdFormed,360,MPa,,,33.4,MPa,Cube,2000,mm,0,mm,,,weak,1242,kN,,,yes,,
Ghannam et al.,2004,C2-N,200,mm,100,mm,5,mm,ColdFormed,360,MPa,,,33.4,MPa,Cube,2000,mm,0,mm,,,weak,1242,kN,,,yes,,
Ghannam et al.,2004,C3-LW,200,mm,100,mm,5,mm,ColdFormed,360,MPa,,,10,MPa,Cube,2000,mm,0,mm,,,weak,1062,kN,,,yes,LightweightConcrete,
Ghannam et al.,2004,C4-LW,200,mm,100,mm,5,mm,ColdFormed,360,MPa,,,10,MPa,Cube,2000,mm,0,mm,,,weak,1022,kN,,,yes,LightweightConcrete,
Ghannam et al.,2004,C6-N,140,mm,140,mm,4,mm,ColdFormed,366,MPa,,,33.4,MPa,Cube,2100,mm,0,mm,,,weak,1011,kN,,,no,,
Ghannam et al.,2004,C7-LW,140,mm,140,mm,4,mm,ColdFormed,366,MPa,,,10,MPa,Cube,2100,mm,0,mm,,,weak,716,kN,,,no,LightweightConcrete,
Ghannam et al.,2004,C8-N,140,mm,140,mm,5,mm,ColdFormed,362,MPa,,,33.4,MPa,Cube,2100,mm,0,mm,,,weak,1248,kN,,,no,,
Ghannam et al.,2004,C9-LW,140,mm,140,mm,5,mm,ColdFormed,362,MPa,,,10,MPa,Cube,2100,mm,0,mm,,,weak,1005,kN,,,yes,LightweightConcrete,
Ghannam et al.,2004,C28-N,150,mm,90,mm,3,mm,ColdFormed,320,MPa,,,33.4,MPa,Cube,2250,mm,0,mm,,,weak,691,kN,,,no,,
Ghannam et al.,2004,C29-N,150,mm,90,mm,3,mm,ColdFormed,320,MPa,,,33.4,MPa,Cube,2250,mm,0,mm,,,weak,638,kN,,,no,,
Ghannam et al.,2004,C30-LW,150,mm,90,mm,3,mm,ColdFormed,320,MPa,,,10,MPa,Cube,2250,mm,0,mm,,,weak,503,kN,,,yes,LightweightConcrete,
Ghannam et al.,2004,C31-LW,150,mm,90,mm,3,mm,ColdFormed,320,MPa,,,10,MPa,Cube,2250,mm,0,mm,,,weak,491,kN,,,no,LightweightConcrete,
Ghannam et al.,2004,C32-LW,150,mm,90,mm,3,mm,ColdFormed,320,MPa,,,10,MPa,Cube,2250,mm,0,mm,,,weak,515,kN,,,no,LightweightConcrete,
Ghannam et al.,2004,C33-LW,150,mm,90,mm,3,mm,ColdFormed,320,MPa,,,10,MPa,Cube,2250,mm,0,mm,,,weak,492,kN,,,no,LightweightConcrete,
Ghannam et al.,2004,C34-N,150,mm,90,mm,3,mm,ColdFormed,320,MPa,,,33.4,MPa,Cube,2250,mm,0,mm,,,weak,738,kN,,,no,,
Ghannam et al.,2004,C35-N,150,mm,90,mm,3,mm,ColdFormed,320,MPa,,,33.4,MPa,Cube,2250,mm,0,mm,,,weak,625,kN,,,no,,
Ghannam et al.,2004,C36-N,100,mm,100,mm,2,mm,ColdFormed,240,MPa,,,33.4,MPa,Cube,2500,mm,0,mm,,,weak,350,kN,,,no,,
Ghannam et al.,2004,C37-N,100,mm,100,mm,2,mm,ColdFormed,240,MPa,,,33.4,MPa,Cube,2500,mm,0,mm,,,weak,360,kN,,,no,,
Ghannam et al.,2004,C38-N,100,mm,100,mm,2,mm,ColdFormed,240,MPa,,,33.4,MPa,Cube,2500,mm,0,mm,,,weak,396,kN,,,no,,
Ghannam et al.,2004,C39-N,100,mm,100,mm,2,mm,ColdFormed,240,MPa,,,33.4,MPa,Cube,2500,mm,0,mm,,,weak,342,kN,,,no,,
Ghannam et al.,2004,C40LW,100,mm,100,mm,2,mm,ColdFormed,240,MPa,,,10,MPa,Cube,2500,mm,0,mm,,,weak,261,kN,,,no,LightweightConcrete,
Ghannam et al.,2004,C41LW,100,mm,100,mm,2,mm,ColdFormed,240,MPa,,,10,MPa,Cube,2500,mm,0,mm,,,weak,240,kN,,,no,LightweightConcrete,
Ghannam et al.,2004,C42LW,100,mm,100,mm,2,mm,ColdFormed,240,MPa,,,10,MPa,Cube,2500,mm,0,mm,,,weak,265,kN,,,no,LightweightConcrete,
Ghannam et al.,2004,C43LW,100,mm,100,mm,2,mm,ColdFormed,240,MPa,,,10,MPa,Cube,2500,mm,0,mm,,,weak,243,kN,,,yes,LightweightConcrete,
Han et al.,2004,S-1,100,mm,100,mm,2.93,mm,WeldedBox,293.5,MPa,,,34.3,MPa,Cube,600,mm,0,mm,,,strong,802,kN,,,,,
Han et al.,2004,S-2,120,mm,120,mm,2.93,mm,WeldedBox,293.5,MPa,,,34.3,MPa,Cube,600,mm,0,mm,,,strong,1054,kN,,,,,
Han & Yao,2004,sssc-1,200,mm,200,mm,3,mm,WeldedBox,303.5,MPa,,,58.5,MPa,Cube,600,mm,0,mm,,,weak,2458,kN,,,,,
Han & Yao,2004,sssc-2,200,mm,200,mm,3,mm,WeldedBox,303.5,MPa,,,58.5,MPa,Cube,600,mm,0,mm,,,weak,2594,kN,,,,,
Han & Yao,2004,ssh-1,200,mm,200,mm,3,mm,WeldedBox,303.5,MPa,,,58.5,MPa,Cube,600,mm,0,mm,,,weak,2306,kN,,,,,
Han & Yao,2004,ssh-2,200,mm,200,mm,3,mm,WeldedBox,303.5,MPa,,,58.5,MPa,Cube,600,mm,0,mm,,,weak,2284,kN,,,,,
Han & Yao,2004,ssv-1,200,mm,200,mm,3,mm,WeldedBox,303.5,MPa,,,58.5,MPa,Cube,600,mm,0,mm,,,weak,2550,kN,,,,,
Han & Yao,2004,ssv-2,200,mm,200,mm,3,mm,WeldedBox,303.5,MPa,,,58.5,MPa,Cube,600,mm,0,mm,,,weak,2587,kN,,,,,
Han & Yao,2004,lssc1-1,200,mm,200,mm,3,mm,WeldedBox,303.5,MPa,,,58.5,MPa,Cube,2310,mm,0,mm,,,weak,1986,kN,,,,,
Han & Yao,2004,lssc1-2,200,mm,200,mm,3,mm,WeldedBox,303.5,MPa,,,58.5,MPa,Cube,2310,mm,0,mm,,,weak,2045,kN,,,,,
Han & Yao,2004,lsh1-1,200,mm,200,mm,3,mm,WeldedBox,303.5,MPa,,,58.5,MPa,Cube,2310,mm,0,mm,,,weak,2280,kN,,,,,
Han & Yao,2004,lsh1-2,200,mm,200,mm,3,mm,WeldedBox,303.5,MPa,,,58.5,MPa,Cube,2310,mm,0,mm,,,weak,2173,kN,,,,,
Han & Yao,2004,lsv1,200,mm,200,mm,3,mm,WeldedBox,303.5,MPa,,,58.5,MPa,Cube,2310,mm,0,mm,,,weak,2258,kN,,,,,
Han & Yao,2004,lssc2-1,200,mm,200,mm,3,mm,WeldedBox,303.5,MPa,,,58.5,MPa,Cube,2310,mm,30,mm,,,weak,1450,kN,,,,,
Han & Yao,2004,lssc2-2,200,mm,200,mm,3,mm,WeldedBox,303.5,MPa,,,58.5,MPa,Cube,2310,mm,30,mm,,,weak,1415,kN,,,,,
Han & Yao,2004,lsh2-1,200,mm,200,mm,3,mm,WeldedBox,303.5,MPa,,,58.5,MPa,Cube,2310,mm,30,mm,,,weak,1502,kN,,,,,
Han & Yao,2004,lsh2-2,200,mm,200,mm,3,mm,WeldedBox,303.5,MPa,,,58.5,MPa,Cube,2310,mm,30,mm,,,weak,1535,kN,,,,,
Han & Yao,2004,lsv2,200,mm,200,mm,3,mm,WeldedBox,303.5,MPa,,,58.5,MPa,Cube,2310,mm,30,mm,,,weak,1620,kN,,,,,
Lam & Williams,2004,S3,100.7,mm,100.7,mm,4.8,mm,,400,MPa,,,30.8,MPa,Cube,301,mm,0,mm,,,weak,1550,kN,,,yes,,
Lam & Williams,2004,S4,101,mm,101,mm,9.6,mm,,400,MPa,,,93.6,MPa,Cube,300,mm,0,mm,,,weak,2000,kN,,,yes,,
Lam & Williams,2004,S5,99.9,mm,99.9,mm,4.9,mm,,289,MPa,,,30.8,MPa,Cube,301,mm,0,mm,,,weak,800,kN,,,yes,,
Lam & Williams,2004,S6,99.8,mm,99.8,mm,4.9,mm,,289,MPa,,,93.6,MPa,Cube,300,mm,0,mm,,,weak,900,kN,,,yes,,
Lam & Williams,2004,S7,100.1,mm,100.1,mm,4.2,mm,,333,MPa,,,34.7,MPa,Cube,301,mm,0,mm,,,weak,700,kN,,,yes,,
Lam & Williams,2004,S8,100,mm,100,mm,4.2,mm,,333,MPa,,,34.7,MPa,Cube,302,mm,0,mm,,,weak,680,kN,,,yes,Greased,
Lam & Williams,2004,S9,100,mm,100,mm,4.1,mm,,333,MPa,,,97.2,MPa,Cube,299,mm,0,mm,,,weak,1130,kN,,,yes,,
Lam & Williams,2004,S10,100,mm,100,mm,4.1,mm,,333,MPa,,,97.2,MPa,Cube,300,mm,0,mm,,,weak,970,kN,,,yes,Greased,
Lam & Williams,2004,S12,100,mm,100,mm,4.1,mm,,333,MPa,,,57.6,MPa,Cube,301,mm,0,mm,,,weak,880,kN,,,yes,,
Lam & Williams,2004,S13,99.9,mm,99.9,mm,4,mm,,333,MPa,,,57.6,MPa,Cube,301,mm,0,mm,,,weak,830,kN,,,yes,Greased,
Lam & Williams,2004,S14,101,mm,101,mm,9.6,mm,,400,MPa,,,57.6,MPa,Cube,302,mm,0,mm,,,weak,1800,kN,,,yes,,
Lam & Williams,2004,S15,99.8,mm,99.8,mm,4.8,mm,,289,MPa,,,31.9,MPa,Cube,302,mm,0,mm,,,weak,780,kN,,,yes,Greased,
Lam & Williams,2004,S16,99.7,mm,99.7,mm,4.7,mm,,289,MPa,,,58.2,MPa,Cube,301,mm,0,mm,,,weak,1000,kN,,,yes,,
Lam & Williams,2004,S17,99.7,mm,99.7,mm,4.73,mm,,289,MPa,,,98.9,MPa,Cube,302,mm,0,mm,,,weak,1050,kN,,,yes,Greased,
Lam & Williams,2004,S18,99.9,mm,99.9,mm,4.1,mm,,333,MPa,,,98.9,MPa,Cube,301,mm,0,mm,,,weak,1130,kN,,,yes,,
Sakino et al. ,2004,CR4-A-2,148,mm,148,mm,4.38,mm,ColdFormed,262,MPa,300,MPa,25.4,MPa,Cylinder,3,ratio_H,0,mm,,,weak,1153,kN,,,yes,,
Sakino et al. ,2004,CR4-A-4-1,148,mm,148,mm,4.38,mm,ColdFormed,262,MPa,300,MPa,40.5,MPa,Cylinder,3,ratio_H,0,mm,,,weak,1414,kN,,,yes,,
Sakino et al. ,2004,CR4-A-4-2,148,mm,148,mm,4.38,mm,ColdFormed,262,MPa,300,MPa,40.5,MPa,Cylinder,3,ratio_H,0,mm,,,weak,1402,kN,,,yes,,
Sakino et al. ,2004,CR4-A-8,148,mm,148,mm,4.38,mm,ColdFormed,262,MPa,300,MPa,77,MPa,Cylinder,3,ratio_H,0,mm,,,weak,2108,kN,,,yes,,
Sakino et al. ,2004,CR4-C-2,215,mm,215,mm,4.38,mm,ColdFormed,262,MPa,300,MPa,25.4,MPa,Cylinder,3,ratio_H,0,mm,,,weak,1777,kN,,,yes,,
Sakino et al. ,2004,CR4-C-4-1,215,mm,215,mm,4.38,mm,ColdFormed,262,MPa,300,MPa,41.1,MPa,Cylinder,3,ratio_H,0,mm,,,weak,2424,kN,,,yes,,
Sakino et al. ,2004,CR4-C-4-2,215,mm,215,mm,4.38,mm,ColdFormed,262,MPa,300,MPa,41.1,MPa,Cylinder,3,ratio_H,0,mm,,,weak,2393,kN,,,yes,,
Sakino et al. ,2004,CR4-C-8,215,mm,215,mm,4.38,mm,ColdFormed,262,MPa,300,MPa,80.3,MPa,Cylinder,3,ratio_H,0,mm,,,weak,3837,kN,,,yes,,
Sakino et al. ,2004,CR4-D-2,323,mm,323,mm,4.38,mm,ColdFormed,262,MPa,300,MPa,25.4,MPa,Cylinder,3,ratio_H,0,mm,,,weak,3367,kN,,,yes,,
Sakino et al. ,2004,CR4-D-4-1,323,mm,323,mm,4.38,mm,ColdFormed,262,MPa,300,MPa,41.1,MPa,Cylinder,3,ratio_H,0,mm,,,weak,4950,kN,,,yes,,
Sakino et al. ,2004,CR4-D-4-2,323,mm,323,mm,4.38,mm,ColdFormed,262,MPa,300,MPa,41.1,MPa,Cylinder,3,ratio_H,0,mm,,,weak,4830,kN,,,yes,,
Sakino et al. ,2004,CR4-D-8,324,mm,324,mm,4.38,mm,ColdFormed,262,MPa,300,MPa,80.3,MPa,Cylinder,3,ratio_H,0,mm,,,weak,7481,kN,,,yes,,
Sakino et al. ,2004,CR6-A-2,144,mm,144,mm,6.36,mm,ColdFormed,618,MPa,651,MPa,25.4,MPa,Cylinder,3,ratio_H,0,mm,,,weak,2572,kN,,,yes,,
Sakino et al. ,2004,CR6-A-4-1,144,mm,144,mm,6.36,mm,ColdFormed,618,MPa,651,MPa,40.5,MPa,Cylinder,3,ratio_H,0,mm,,,weak,2808,kN,,,yes,,
Sakino et al. ,2004,CR6-A-4-2,144,mm,144,mm,6.36,mm,ColdFormed,618,MPa,651,MPa,40.5,MPa,Cylinder,3,ratio_H,0,mm,,,weak,2765,kN,,,yes,,
Sakino et al. ,2004,CR6-A-8,144,mm,144,mm,6.36,mm,ColdFormed,618,MPa,651,MPa,77,MPa,Cylinder,3,ratio_H,0,mm,,,weak,3399,kN,,,yes,,
Sakino et al. ,2004,CR6-C-2,211,mm,211,mm,6.36,mm,ColdFormed,618,MPa,651,MPa,25.4,MPa,Cylinder,3,ratio_H,0,mm,,,weak,3920,kN,,,yes,,
Sakino et al. ,2004,CR6-C-4-1,211,mm,211,mm,6.36,mm,ColdFormed,618,MPa,651,MPa,40.5,MPa,Cylinder,3,ratio_H,0,mm,,,weak,4428,kN,,,yes,,
Sakino et al. ,2004,CR6-C-4-2,211,mm,211,mm,6.36,mm,ColdFormed,618,MPa,651,MPa,40.5,MPa,Cylinder,3,ratio_H,0,mm,,,weak,4484,kN,,,yes,,
Sakino et al. ,2004,CR6-C-8,211,mm,211,mm,6.36,mm,ColdFormed,618,MPa,651,MPa,77,MPa,Cylinder,3,ratio_H,0,mm,,,weak,5758,kN,,,yes,,
Sakino et al. ,2004,CR6-D-2,319,mm,319,mm,6.36,mm,ColdFormed,618,MPa,651,MPa,25.4,MPa,Cylinder,3,ratio_H,0,mm,,,weak,6320,kN,,,yes,,
Sakino et al. ,2004,CR6-D-4-1,319,mm,319,mm,6.36,mm,ColdFormed,618,MPa,651,MPa,41.1,MPa,Cylinder,3,ratio_H,0,mm,,,weak,7780,kN,,,yes,,
Sakino et al. ,2004,CR6-D-4-2,318,mm,318,mm,6.36,mm,ColdFormed,618,MPa,651,MPa,41.1,MPa,Cylinder,3,ratio_H,0,mm,,,weak,7473,kN,,,yes,,
Sakino et al. ,2004,CR6-D-8,319,mm,319,mm,6.36,mm,ColdFormed,618,MPa,651,MPa,85.1,MPa,Cylinder,3,ratio_H,0,mm,,,weak,10357,kN,,,yes,,
Sakino et al. ,2004,CR8-A-2,120,mm,120,mm,6.47,mm,ColdFormed,835,MPa,908,MPa,25.4,MPa,Cylinder,3,ratio_H,0,mm,,,weak,2819,kN,,,yes,,
Sakino et al. ,2004,CR8-A-4-1,120,mm,120,mm,6.47,mm,ColdFormed,835,MPa,908,MPa,40.5,MPa,Cylinder,3,ratio_H,0,mm,,,weak,2957,kN,,,yes,,
Sakino et al. ,2004,CR8-A-4-2,120,mm,120,mm,6.47,mm,ColdFormed,835,MPa,908,MPa,40.5,MPa,Cylinder,3,ratio_H,0,mm,,,weak,2961,kN,,,yes,,
Sakino et al. ,2004,CR8-A-8,119,mm,119,mm,6.47,mm,ColdFormed,835,MPa,908,MPa,77,MPa,Cylinder,3,ratio_H,0,mm,,,weak,3318,kN,,,yes,,
Sakino et al. ,2004,CR8-C-2,175,mm,175,mm,6.47,mm,ColdFormed,835,MPa,908,MPa,25.4,MPa,Cylinder,3,ratio_H,0,mm,,,weak,4210,kN,,,yes,,
Sakino et al. ,2004,CR8-C-4-1,175,mm,175,mm,6.47,mm,ColdFormed,835,MPa,908,MPa,40.5,MPa,Cylinder,3,ratio_H,0,mm,,,weak,4493,kN,,,yes,,
Sakino et al. ,2004,CR8-C-4-2,175,mm,175,mm,6.47,mm,ColdFormed,835,MPa,908,MPa,40.5,MPa,Cylinder,3,ratio_H,0,mm,,,weak,4542,kN,,,yes,,
Sakino et al. ,2004,CR8-C-8,175,mm,175,mm,6.47,mm,ColdFormed,835,MPa,908,MPa,77,MPa,Cylinder,3,ratio_H,0,mm,,,weak,5366,kN,,,yes,,
