Repository: denavit/Composite-Column-Database

# Composite-Column-Database
A database of experimental tests on circular and rectangular concrete-filled steel tube and steel-reinforced concrete beams, columns, and beam-columns.

Documentation is available at this website: http://mark.denavit.me/Composite-Column-Database/

File: RCFT_Other.csv
Author ,Year,Specimen,H,H_units,B,B_units,t,t_units,SteelTubeType,Fy,Fy_units,Fu,Fu_units,fc,fc_units,fc_type,KL,KL_units,Pexp,Pexp_units,M1exp,M1exp_units,M2exp,M2exp_units,BendingAxis,Tags,Notes
Furlong,1967,BeamColumn-1,5,in,5,in,0.189,in,,70.3,ksi,,,6.5,ksi,,42,in,250,kips,,,310,k-in,strong,,"Length from Task Group 20, SSRC (1979)"
Furlong,1967,BeamColumn-2,5,in,5,in,0.189,in,,70.3,ksi,,,6.5,ksi,,42,in,150,kips,,,365,k-in,strong,,"Length from Task Group 20, SSRC (1979)"
Furlong,1967,BeamColumn-3,5,in,5,in,0.189,in,,70.3,ksi,,,6.5,ksi,,42,in,150,kips,,,430,k-in,strong,,"Length from Task Group 20, SSRC (1979)"
Furlong,1967,BeamColumn-4,5,in,5,in,0.189,in,,70.3,ksi,,,6.5,ksi,,42,in,100,kips,,,450,k-in,strong,,"Length from Task Group 20, SSRC (1979)"
Furlong,1967,BeamColumn-10,4,in,4,in,0.084,in,,48,ksi,,,3.4,ksi,,42,in,84,kips,,,44.3,k-in,strong,,"Length from Task Group 20, SSRC (1979)"
Furlong,1967,BeamColumn-11,4,in,4,in,0.084,in,,48,ksi,,,3.4,ksi,,42,in,84,kips,,,44.6,k-in,strong,,"Length from Task Group 20, SSRC (1979)"
Furlong,1967,BeamColumn-12,4,in,4,in,0.084,in,,48,ksi,,,3.4,ksi,,42,in,54.4,kips,,,91.7,k-in,strong,,"Length from Task Group 20, SSRC (1979)"
Furlong,1967,BeamColumn-13,4,in,4,in,0.084,in,,48,ksi,,,3.4,ksi,,42,in,20.2,kips,,,104.9,k-in,strong,,"Length from Task Group 20, SSRC (1979)"
Furlong,1967,BeamColumn-14,4,in,4,in,0.084,in,,48,ksi,,,3.4,ksi,,42,in,20.1,kips,,,114.1,k-in,strong,,"Length from Task Group 20, SSRC (1979)"
Furlong,1967,BeamColumn-20,4,in,4,in,0.125,in,,48,ksi,,,4.18,ksi,,42,in,98.4,kips,,,119,k-in,strong,,"Length from Task Group 20, SSRC (1979)"
Furlong,1967,BeamColumn-21,4,in,4,in,0.125,in,,48,ksi,,,4.18,ksi,,42,in,68.8,kips,,,162,k-in,strong,,"Length from Task Group 20, SSRC (1979)"
Furlong,1967,BeamColumn-22,4,in,4,in,0.125,in,,48,ksi,,,4.18,ksi,,42,in,67.8,kips,,,162,k-in,strong,,"Length from Task Group 20, SSRC (1979)"
Furlong,1967,BeamColumn-23,4,in,4,in,0.125,in,,48,ksi,,,4.18,ksi,,42,in,58.6,kips,,,190,k-in,strong,,"Length from Task Group 20, SSRC (1979)"
Furlong,1967,BeamColumn-24,4,in,4,in,0.125,in,,48,ksi,,,4.18,ksi,,42,in,29,kips,,,209,k-in,strong,,"Length from Task Group 20, SSRC (1979)"
Furlong,1967,BeamColumn-25,4,in,4,in,0.125,in,,48,ksi,,,4.18,ksi,,42,in,28.8,kips,,,193,k-in,strong,,"Length from Task Group 20, SSRC (1979)"
Furlong,1967,BeamColumn-26,4,in,4,in,0.125,in,,48,ksi,,,4.18,ksi,,42,in,9,kips,,,165,k-in,strong,,"Length from Task Group 20, SSRC (1979)"
Furlong,1967,BeamColumn-27,4,in,4,in,0.125,in,,48,ksi,,,4.18,ksi,,42,in,0,kips,,,204,k-in,strong,,"Length from Task Group 20, SSRC (1979)"
Tomii & Sakino,1979,I-0,10,cm,10,cm,2.29,mm,ColdFormed,1.98,tscm,3.53,tscm,245,kgscm,Cylinder,300,mm,0,tonne,,,0.73,tf-m,strong,,
Tomii & Sakino,1979,I-1,10,cm,10,cm,2.29,mm,ColdFormed,1.98,tscm,3.53,tscm,390,kgscm,Cylinder,300,mm,7.8,tonne,,,1.04,tf-m,strong,,
Tomii & Sakino,1979,I-2,10,cm,10,cm,2.29,mm,ColdFormed,1.98,tscm,3.53,tscm,390,kgscm,Cylinder,300,mm,16.1,tonne,,,1.14,tf-m,strong,,
Tomii & Sakino,1979,I-3,10,cm,10,cm,2.29,mm,ColdFormed,1.98,tscm,3.53,tscm,390,kgscm,Cylinder,300,mm,19.5,tonne,,,1.14,tf-m,strong,,
Tomii & Sakino,1979,I-5,10,cm,10,cm,2.29,mm,ColdFormed,1.98,tscm,3.53,tscm,390,kgscm,Cylinder,300,mm,27.3,tonne,,,1.17,tf-m,strong,,
Tomii & Sakino,1979,I-6,10,cm,10,cm,2.29,mm,ColdFormed,1.98,tscm,3.53,tscm,374,kgscm,Cylinder,300,mm,33.7,tonne,,,0.91,tf-m,strong,,
Tomii & Sakino,1979,I-6',10,cm,10,cm,2.29,mm,ColdFormed,1.98,tscm,3.53,tscm,374,kgscm,Cylinder,300,mm,33.7,tonne,,,0.84,tf-m,strong,,
Tomii & Sakino,1979,II-0,10,cm,10,cm,2.27,mm,ColdFormed,3.11,tscm,3.98,tscm,220,kgscm,Cylinder,300,mm,0,tonne,,,1.12,tf-m,strong,,
Tomii & Sakino,1979,II-1,10,cm,10,cm,2.27,mm,ColdFormed,3.11,tscm,3.98,tscm,220,kgscm,Cylinder,300,mm,4.7,tonne,,,1.26,tf-m,strong,,
Tomii & Sakino,1979,II-2,10,cm,10,cm,2.2,mm,ColdFormed,3.46,tscm,4.19,tscm,220,kgscm,Cylinder,300,mm,9.4,tonne,,,1.32,tf-m,strong,,
Tomii & Sakino,1979,II-3,10,cm,10,cm,2.2,mm,ColdFormed,3.46,tscm,4.19,tscm,220,kgscm,Cylinder,300,mm,14.1,tonne,,,1.29,tf-m,strong,,
Tomii & Sakino,1979,II-4,10,cm,10,cm,2.22,mm,ColdFormed,2.95,tscm,3.86,tscm,220,kgscm,Cylinder,300,mm,18.8,tonne,,,1.2,tf-m,strong,,
Tomii & Sakino,1979,II-5,10,cm,10,cm,2.22,mm,ColdFormed,2.95,tscm,3.86,tscm,220,kgscm,Cylinder,300,mm,23.6,tonne,,,1.09,tf-m,strong,,
Tomii & Sakino,1979,II-6,10,cm,10,cm,2.22,mm,ColdFormed,2.95,tscm,3.86,tscm,220,kgscm,Cylinder,300,mm,28.3,tonne,,,0.93,tf-m,strong,,
Tomii & Sakino,1979,III-0,10,cm,10,cm,2.98,mm,ColdFormed,2.95,tscm,4.09,tscm,210,kgscm,Cylinder,300,mm,0,tonne,,,1.43,tf-m,strong,,
Tomii & Sakino,1979,III-1,10,cm,10,cm,2.98,mm,ColdFormed,2.95,tscm,4.09,tscm,210,kgscm,Cylinder,300,mm,5.2,tonne,,,1.49,tf-m,strong,,
Tomii & Sakino,1979,III-2,10,cm,10,cm,2.98,mm,ColdFormed,2.95,tscm,4.09,tscm,210,kgscm,Cylinder,300,mm,10.4,tonne,,,1.55,tf-m,strong,,
Tomii & Sakino,1979,III-3,10,cm,10,cm,2.99,mm,ColdFormed,2.95,tscm,4.12,tscm,210,kgscm,Cylinder,300,mm,15.6,tonne,,,1.48,tf-m,strong,,
Tomii & Sakino,1979,III-4,10,cm,10,cm,2.99,mm,ColdFormed,2.95,tscm,4.12,tscm,210,kgscm,Cylinder,300,mm,20.8,tonne,,,1.36,tf-m,strong,,
Tomii & Sakino,1979,III-5,10,cm,10,cm,2.99,mm,ColdFormed,2.95,tscm,4.12,tscm,210,kgscm,Cylinder,300,mm,26,tonne,,,1.27,tf-m,strong,,
Tomii & Sakino,1979,III-6,10,cm,10,cm,2.99,mm,ColdFormed,2.94,tscm,4.12,tscm,210,kgscm,Cylinder,300,mm,31.2,tonne,,,1.1,tf-m,strong,,
Tomii & Sakino,1979,IV-0,10,cm,10,cm,4.25,mm,ColdFormed,2.9,tscm,4,tscm,190,kgscm,Cylinder,300,mm,0,tonne,,,1.87,tf-m,strong,,
Tomii & Sakino,1979,IV-1,10,cm,10,cm,4.25,mm,ColdFormed,2.9,tscm,4,tscm,190,kgscm,Cylinder,300,mm,6.3,tonne,,,1.94,tf-m,strong,,
Tomii & Sakino,1979,IV-2,10,cm,10,cm,4.25,mm,ColdFormed,2.9,tscm,4,tscm,190,kgscm,Cylinder,300,mm,12.6,tonne,,,1.92,tf-m,strong,,
Tomii & Sakino,1979,IV-3,10,cm,10,cm,4.25,mm,ColdFormed,2.91,tscm,4.01,tscm,190,kgscm,Cylinder,300,mm,18.9,tonne,,,1.86,tf-m,strong,,
Tomii & Sakino,1979,IV-4,10,cm,10,cm,4.25,mm,ColdFormed,2.91,tscm,4.01,tscm,202,kgscm,Cylinder,300,mm,25.6,tonne,,,1.77,tf-m,strong,,
Tomii & Sakino,1979,IV-5,10,cm,10,cm,4.25,mm,ColdFormed,2.91,tscm,4.01,tscm,202,kgscm,Cylinder,300,mm,32,tonne,,,1.61,tf-m,strong,,
Tomii & Sakino,1979,IV-6,10,cm,10,cm,4.26,mm,ColdFormed,2.94,tscm,4.05,tscm,202,kgscm,Cylinder,300,mm,38.3,tonne,,,1.43,tf-m,strong,,
Varma,2000,BC-32-46-20,305,mm,305,mm,8.6,mm,ColdFormed,269,MPa,429,MPa,110,MPa,Cylinder,1.52,m,2520,kN,,,606,kN-m,strong,,
Varma,2000,BC-32-46-40,305,mm,305,mm,8.6,mm,ColdFormed,269,MPa,429,MPa,110,MPa,Cylinder,1.52,m,5035,kN,,,543,kN-m,strong,,
Varma,2000,BC-32-80-20,305,mm,305,mm,8.9,mm,ColdFormed,600,MPa,674,MPa,110,MPa,Cylinder,1.52,m,3050,kN,,,933,kN-m,strong,,
Varma,2000,BC-32-80-40,305,mm,305,mm,8.9,mm,ColdFormed,600,MPa,674,MPa,110,MPa,Cylinder,1.52,m,6100,kN,,,806,kN-m,strong,,
Varma,2000,BC-48-46-20,305,mm,305,mm,5.8,mm,ColdFormed,471,MPa,534,MPa,110,MPa,Cylinder,1.52,m,2360,kN,,,597,kN-m,strong,,
Varma,2000,BC-48-46-22,305,mm,305,mm,5.8,mm,ColdFormed,471,MPa,534,MPa,110,MPa,Cylinder,1.52,m,2520,kN,,,629,kN-m,strong,,
Varma,2000,BC-48-80-20,305,mm,305,mm,6.1,mm,ColdFormed,660,MPa,737,MPa,110,MPa,Cylinder,1.52,m,2740,kN,,,700,kN-m,strong,,
Varma,2000,BC-48-80-40,305,mm,305,mm,6.1,mm,ColdFormed,660,MPa,737,MPa,110,MPa,Cylinder,1.52,m,5480,kN,,,574,kN-m,strong,,
Fujimoto et al. ,2004,ER6-C-2-25,211,mm,211,mm,6.36,mm,ColdFormed,618,MPa,673,MPa,25.4,MPa,Cylinder,648,mm,1040,kN,,,253,kN-m,weak,,
Fujimoto et al. ,2004,ER8-A-4-08,121,mm,121,mm,6.47,mm,ColdFormed,834,MPa,879,MPa,40.5,MPa,Cylinder,648,mm,226,kN,,,103,kN-m,weak,WeldFailure,Weld failure prior to maximum strength
Fujimoto et al. ,2004,ER8-C-2-38,175,mm,175,mm,6.47,mm,ColdFormed,834,MPa,879,MPa,25.4,MPa,Cylinder,648,mm,1638,kN,,,203,kN-m,weak,,Weld failure after maximum strength
Fujimoto et al. ,2004,ER8-C-2-57,175,mm,175,mm,6.47,mm,ColdFormed,834,MPa,879,MPa,25.4,MPa,Cylinder,648,mm,2461,kN,,,157.9,kN-m,weak,,
Fujimoto et al. ,2004,ER8-C-4-24,175,mm,175,mm,6.47,mm,ColdFormed,834,MPa,879,MPa,40.5,MPa,Cylinder,648,mm,1128,kN,,,211.8,kN-m,weak,WeldFailure,Weld failure prior to maximum strength
Fujimoto et al. ,2004,ER8-C-4-38,175,mm,175,mm,6.47,mm,ColdFormed,834,MPa,879,MPa,40.5,MPa,Cylinder,648,mm,1804,kN,,,212.8,kN-m,weak,,Weld failure after maximum strength
Fujimoto et al. ,2004,ER8-C-4-57,176,mm,176,mm,6.47,mm,ColdFormed,834,MPa,879,MPa,40.5,MPa,Cylinder,648,mm,2697,kN,,,153,kN-m,weak,,
Fujimoto et al. ,2004,ER8-C-8-39,176,mm,176,mm,6.47,mm,ColdFormed,834,MPa,879,MPa,77,MPa,Cylinder,648,mm,2177,kN,,,235.4,kN-m,weak,,Weld failure after maximum strength
Fujimoto et al. ,2004,ER8-C-8-58,175,mm,175,mm,6.47,mm,ColdFormed,834,MPa,879,MPa,77,MPa,Cylinder,648,mm,3275,kN,,,182.4,kN-m,weak,,
Fujimoto et al. ,2004,ER8-D-4-40,265,mm,265,mm,6.47,mm,ColdFormed,834,MPa,879,MPa,40.5,MPa,Cylinder,648,mm,3246,kN,,,446.2,kN-m,weak,,
Fujimoto et al. ,2004,ER8-D-4-60,265,mm,265,mm,6.47,mm,ColdFormed,834,MPa,879,MPa,40.5,MPa,Cylinder,648,mm,4864,kN,,,319.7,kN-m,weak,,
Mursi & Uy,2004,SL-C110,120,mm,120,mm,5,mm,WeldedBox,761,MPa,813,MPa,20.34,MPa,Cylinder,2174,mm,1481,kN,,,,,strong,,Eccentrically loaded column with accidental end restraint (e = 10 mm)
Mursi & Uy,2004,SL-C160,170,mm,170,mm,5,mm,WeldedBox,761,MPa,813,MPa,20.34,MPa,Cylinder,2416,mm,2126,kN,,,,,strong,,Eccentrically loaded column with accidental end restraint (e = 15 mm)
Mursi & Uy,2004,SL-C210,220,mm,220,mm,5,mm,WeldedBox,761,MPa,813,MPa,20.34,MPa,Cylinder,2416,mm,2939,kN,,,,,strong,,Eccentrically loaded column with accidental end restraint (e = 20 mm)
Mursi & Uy,2004,SL-C260,270,mm,270,mm,5,mm,WeldedBox,761,MPa,813,MPa,20.34,MPa,Cylinder,2817,mm,3062,kN,,,,,strong,,Eccentrically loaded column with accidental end restraint (e = 25 mm)
Fong et al.,2011,CFS tubular column-Fix,60,mm,60,mm,3,mm,ColdFormed,407.98,MPa,480.22,MPa,40.96,MPa,Cylinder/100mm,1000,mm,331.6,kN,0,kN-m,,,strong,,

File: CCFT_C+PBC.csv (part 2 of 3)
Author,Year,Specimen,D,D_units,t,t_units,Fy,Fy_units,Fu,Fu_units,fc,fc_units,fc_type,Pexp,Pexp_units,d_at_Pexp,d_at_Pexp_units,et,et_units,eb,eb_units,L,L_units,Tags,Notes
Zhong,1983,16,108.55,mm,4.6,mm,2774,kgscm,,,372,kgscm,Cube/150mm,35.27,tonne,,,38.2,mm,,,814.1,mm,,
Zhong,1983,17,108.55,mm,4.6,mm,2774,kgscm,,,372,kgscm,Cube/150mm,35.1,tonne,,,26.5,mm,,,1628.3,mm,,
Zhong,1983,18,108.55,mm,4.6,mm,2774,kgscm,,,372,kgscm,Cube/150mm,33.52,tonne,,,28.5,mm,,,1628.3,mm,,
Zhong,1983,19,108.55,mm,4.6,mm,2774,kgscm,,,372,kgscm,Cube/150mm,33.01,tonne,,,29.4,mm,,,1628.3,mm,,
Zhong,1983,20,108.55,mm,4.6,mm,2774,kgscm,,,372,kgscm,Cube/150mm,33.01,tonne,,,29.5,mm,,,1628.3,mm,,
Zhong,1983,21,108.55,mm,4.6,mm,2774,kgscm,,,372,kgscm,Cube/150mm,30.85,tonne,,,33.7,mm,,,1628.3,mm,,
Zhong,1983,22,108.55,mm,4.6,mm,2774,kgscm,,,372,kgscm,Cube/150mm,30.78,tonne,,,33.9,mm,,,1628.3,mm,,
Zhong,1983,23,108.55,mm,4.6,mm,2774,kgscm,,,372,kgscm,Cube/150mm,27.63,tonne,,,41.4,mm,,,1628.3,mm,,
Cai & Jiao,1984,G-21,273,mm,8,mm,3130,kgscm,,,354,kgscm,Cube/200mm,569,tonne,,,0,mm,,,1100,mm,,
Cai & Jiao,1984,G-32,273,mm,8,mm,3130,kgscm,,,121,kgscm,Cube/200mm,412,tonne,,,0,mm,,,1100,mm,,
Cai & Jiao,1984,G-33,273,mm,8,mm,3130,kgscm,,,121,kgscm,Cube/200mm,392,tonne,,,0,mm,,,1100,mm,,
Cai & Jiao,1984,G-56,273,mm,8,mm,3130,kgscm,,,178,kgscm,Cube/200mm,530,tonne,,,0,mm,,,1100,mm,,
Cai & Jiao,1984,G-57,273,mm,8,mm,3130,kgscm,,,178,kgscm,Cube/200mm,540,tonne,,,0,mm,,,1100,mm,,
Cai & Jiao,1984,G-31,204,mm,2,mm,2400,kgscm,,,124,kgscm,Cube/200mm,109,tonne,,,0,mm,,,880,mm,,
Cai & Jiao,1984,G-35,204,mm,2,mm,2400,kgscm,,,124,kgscm,Cube/200mm,106,tonne,,,0,mm,,,880,mm,,
Cai & Jiao,1984,G-46,204,mm,2,mm,2400,kgscm,,,341,kgscm,Cube/200mm,132,tonne,,,0,mm,,,840,mm,,
Cai & Jiao,1984,G-50,204,mm,2,mm,2400,kgscm,,,470,kgscm,Cube/200mm,167,tonne,,,0,mm,,,840,mm,,
Cai & Jiao,1984,G-51,204,mm,2,mm,2400,kgscm,,,478,kgscm,Cube/200mm,172.5,tonne,,,0,mm,,,840,mm,,
Cai & Jiao,1984,G-38,96,mm,5,mm,4190,kgscm,,,124,kgscm,Cube/200mm,93,tonne,,,0,mm,,,410,mm,,
Cai & Jiao,1984,G-39,96,mm,5,mm,4190,kgscm,,,124,kgscm,Cube/200mm,86,tonne,,,0,mm,,,450,mm,,
Cai & Jiao,1984,G-44,96,mm,5,mm,4190,kgscm,,,341,kgscm,Cube/200mm,106.5,tonne,,,0,mm,,,450,mm,,
Cai & Jiao,1984,G-45,96,mm,5,mm,4190,kgscm,,,341,kgscm,Cube/200mm,119,tonne,,,0,mm,,,450,mm,,
Cai & Jiao,1984,G-48,96,mm,5,mm,4190,kgscm,,,470,kgscm,Cube/200mm,120,tonne,,,0,mm,,,400,mm,,
Cai & Jiao,1984,G-49,96,mm,5,mm,4190,kgscm,,,470,kgscm,Cube/200mm,119.5,tonne,,,0,mm,,,400,mm,,
Cai & Jiao,1984,G-58,96,mm,5,mm,4190,kgscm,,,470,kgscm,Cube/200mm,109.5,tonne,,,0,mm,,,400,mm,,
Cai & Jiao,1984,G-59,96,mm,5,mm,4190,kgscm,,,470,kgscm,Cube/200mm,114.5,tonne,,,0,mm,,,405,mm,,
Cai & Jiao,1984,G-36,121,mm,12,mm,3000,kgscm,,,124,kgscm,Cube/200mm,246.5,tonne,,,0,mm,,,500,mm,,
Cai & Jiao,1984,G-37,121,mm,12,mm,3000,kgscm,,,124,kgscm,Cube/200mm,242,tonne,,,0,mm,,,500,mm,,
Cai & Jiao,1984,G-42,121,mm,12,mm,3000,kgscm,,,341,kgscm,Cube/200mm,255,tonne,,,0,mm,,,500,mm,,
Cai & Jiao,1984,G-1,166,mm,5,mm,2800,kgscm,,,320,kgscm,Cube/200mm,178,tonne,,,0,mm,,,660,mm,,
Cai & Jiao,1984,G-2,166,mm,5,mm,2800,kgscm,,,320,kgscm,Cube/200mm,173,tonne,,,0,mm,,,660,mm,,
Cai & Jiao,1984,G-12,166,mm,5,mm,2800,kgscm,,,354,kgscm,Cube/200mm,190,tonne,,,0,mm,,,660,mm,,
Cai & Jiao,1984,G-15,166,mm,5,mm,2800,kgscm,,,354,kgscm,Cube/200mm,191,tonne,,,0,mm,,,660,mm,,
Cai & Jiao,1984,G-16,166,mm,5,mm,2800,kgscm,,,354,kgscm,Cube/200mm,173,tonne,,,0,mm,,,660,mm,,
Cai & Jiao,1984,G-22,166,mm,5,mm,2800,kgscm,,,354,kgscm,Cube/200mm,177,tonne,,,0,mm,,,660,mm,,
Cai & Jiao,1984,G-23,166,mm,5,mm,2800,kgscm,,,354,kgscm,Cube/200mm,207,tonne,,,0,mm,,,660,mm,,
Cai & Jiao,1984,G-29,166,mm,5,mm,2800,kgscm,,,354,kgscm,Cube/200mm,215,tonne,,,0,mm,,,660,mm,,
Cai & Jiao,1984,G-41,121,mm,12,mm,3000,kgscm,,,121,kgscm,Cube/200mm,238,tonne,,,0,mm,,,500,mm,,
Cai & Jiao,1984,G-43,121,mm,12,mm,3000,kgscm,,,341,kgscm,Cube/200mm,247,tonne,,,0,mm,,,500,mm,,
Cai & Jiao,1984,G-52,121,mm,12,mm,3000,kgscm,,,478,kgscm,Cube/200mm,264,tonne,,,0,mm,,,500,mm,,
Cai & Jiao,1984,G-7,166,mm,5,mm,2800,kgscm,,,354,kgscm,Cube/200mm,182,tonne,,,0,mm,,,350,mm,,
Cai & Jiao,1984,G-8,166,mm,5,mm,2800,kgscm,,,354,kgscm,Cube/200mm,208,tonne,,,0,mm,,,350,mm,,
Cai & Jiao,1984,G-9,166,mm,5,mm,2800,kgscm,,,354,kgscm,Cube/200mm,204,tonne,,,0,mm,,,500,mm,,
Cai & Jiao,1984,G-10,166,mm,5,mm,2800,kgscm,,,354,kgscm,Cube/200mm,208.5,tonne,,,0,mm,,,500,mm,,
Cai & Jiao,1984,G-11,166,mm,5,mm,2800,kgscm,,,354,kgscm,Cube/200mm,201.5,tonne,,,0,mm,,,660,mm,,
Cai & Jiao,1984,G-18,166,mm,5,mm,2800,kgscm,,,354,kgscm,Cube/200mm,202.5,tonne,,,0,mm,,,1100,mm,,
Cai & Jiao,1984,G-64,320,mm,7,mm,2550,kgscm,,,540,kgscm,Cube/200mm,807,tonne,,,0,mm,,,260,mm,,
Cai & Jiao,1984,G-65,320,mm,7,mm,2550,kgscm,,,540,kgscm,Cube/200mm,602,tonne,,,0,mm,,,440,mm,,
Cai & Jiao,1984,G-66,320,mm,7,mm,2550,kgscm,,,540,kgscm,Cube/200mm,601,tonne,,,0,mm,,,520,mm,,
Cai & Jiao,1984,G-67,320,mm,7,mm,2550,kgscm,,,540,kgscm,Cube/200mm,651,tonne,,,0,mm,,,520,mm,,
Cai & Jiao,1984,G-60,121,mm,12,mm,3000,kgscm,,,93.5,kgscm,Cube/200mm,276,tonne,,,0,mm,,,200,mm,,
Cai & Jiao,1984,G-62,121,mm,12,mm,3000,kgscm,,,160,kgscm,Cube/200mm,280,tonne,,,0,mm,,,200,mm,,
Cai & Jiao,1984,G-63,121,mm,12,mm,3000,kgscm,,,160,kgscm,Cube/200mm,290,tonne,,,0,mm,,,200,mm,,
Cai & Di,1985,PA2-1,166,mm,5,mm,2830,kgscm,,,463,kgscm,Cube/150mm,169,tonne,,,0,mm,,,4.28,ratio_D,,
Cai & Di,1985,PA2-2,166,mm,5,mm,2830,kgscm,,,498,kgscm,Cube/150mm,194.5,tonne,,,0,mm,,,4.28,ratio_D,,
Cai & Di,1985,PA2-3,166,mm,5,mm,2830,kgscm,,,463,kgscm,Cube/150mm,167.5,tonne,,,10,mm,,,4.28,ratio_D,,
Cai & Di,1985,PA2-4,166,mm,5,mm,2830,kgscm,,,463,kgscm,Cube/150mm,160,tonne,,,10,mm,,,4.28,ratio_D,,
Cai & Di,1985,PA2-5,166,mm,5,mm,3360,kgscm,,,463,kgscm,Cube/150mm,160,tonne,,,20,mm,,,4.28,ratio_D,,
Cai & Di,1985,PA2-6,166,mm,5,mm,3000,kgscm,,,498,kgscm,Cube/150mm,160,tonne,,,20,mm,,,4.28,ratio_D,,
Cai & Di,1985,PA2-7,166,mm,5,mm,2920,kgscm,,,498,kgscm,Cube/150mm,115,tonne,,,30,mm,,,4.28,ratio_D,,
Cai & Di,1985,PA2-8,166,mm,5,mm,2540,kgscm,,,498,kgscm,Cube/150mm,122.5,tonne,,,30,mm,,,4.28,ratio_D,,
Cai & Di,1985,PA2-9,166,mm,5,mm,3200,kgscm,,,463,kgscm,Cube/150mm,106,tonne,,,40,mm,,,4.28,ratio_D,,
Cai & Di,1985,PA2-10,166,mm,5,mm,2850,kgscm,,,463,kgscm,Cube/150mm,101,tonne,,,40,mm,,,4.28,ratio_D,,
Cai & Di,1985,PA2-11,166,mm,5,mm,2850,kgscm,,,463,kgscm,Cube/150mm,75,tonne,,,60,mm,,,4.28,ratio_D,,
Cai & Di,1985,PA2-12,166,mm,5,mm,3020,kgscm,,,463,kgscm,Cube/150mm,86,tonne,,,60,mm,,,4.28,ratio_D,,
Cai & Di,1985,PA2-13,166,mm,5,mm,3020,kgscm,,,498,kgscm,Cube/150mm,57.5,tonne,,,100,mm,,,4.28,ratio_D,,
Cai & Di,1985,PA2-14,166,mm,5,mm,3020,kgscm,,,498,kgscm,Cube/150mm,52,tonne,,,100,mm,,,4.28,ratio_D,,
Cai & Di,1985,PA3-1,166,mm,5,mm,3200,kgscm,,,498,kgscm,Cube/150mm,186.5,tonne,,,0,mm,,,5.24,ratio_D,,
Cai & Di,1985,PA3-2,166,mm,5,mm,2900,kgscm,,,498,kgscm,Cube/150mm,190,tonne,,,0,mm,,,5.24,ratio_D,,
Cai & Di,1985,PA3-3,166,mm,5,mm,2950,kgscm,,,498,kgscm,Cube/150mm,146,tonne,,,20,mm,,,5.24,ratio_D,,
Cai & Di,1985,PA3-4,166,mm,5,mm,3020,kgscm,,,498,kgscm,Cube/150mm,155.5,tonne,,,20,mm,,,5.24,ratio_D,,
Cai & Di,1985,PA3-5,166,mm,5,mm,3040,kgscm,,,498,kgscm,Cube/150mm,104,tonne,,,40,mm,,,5.24,ratio_D,,
Cai & Di,1985,PA3-6,166,mm,5,mm,2850,kgscm,,,498,kgscm,Cube/150mm,106,tonne,,,40,mm,,,5.24,ratio_D,,
Cai & Di,1985,PA3-7,166,mm,5,mm,3020,kgscm,,,498,kgscm,Cube/150mm,83.2,tonne,,,60,mm,,,5.24,ratio_D,,
Cai & Di,1985,PA3-8,166,mm,5,mm,3020,kgscm,,,498,kgscm,Cube/150mm,81.5,tonne,,,60,mm,,,5.24,ratio_D,,
Cai & Di,1985,PA3-9,166,mm,5,mm,3200,kgscm,,,498,kgscm,Cube/150mm,52,tonne,,,100,mm,,,5.24,ratio_D,,
Cai & Di,1985,PA3-10,166,mm,5,mm,3100,kgscm,,,498,kgscm,Cube/150mm,50,tonne,,,100,mm,,,5.24,ratio_D,,
Cai & Di,1985,PA4-1,166,mm,5,mm,3000,kgscm,,,498,kgscm,Cube/150mm,157.5,tonne,,,0,mm,,,10.24,ratio_D,,
Cai & Di,1985,PA4-2,166,mm,5,mm,3200,kgscm,,,498,kgscm,Cube/150mm,149,tonne,,,0,mm,,,10.24,ratio_D,,
Cai & Di,1985,PA4-3,166,mm,5,mm,3020,kgscm,,,498,kgscm,Cube/150mm,130,tonne,,,20,mm,,,10.24,ratio_D,,
Cai & Di,1985,PA4-4,166,mm,5,mm,3000,kgscm,,,498,kgscm,Cube/150mm,120,tonne,,,20,mm,,,10.24,ratio_D,,
Cai & Di,1985,PA4-5,166,mm,5,mm,3000,kgscm,,,498,kgscm,Cube/150mm,89,tonne,,,40,mm,,,10.24,ratio_D,,
Cai & Di,1985,PA4-6,166,mm,5,mm,3000,kgscm,,,498,kgscm,Cube/150mm,90.5,tonne,,,40,mm,,,10.24,ratio_D,,
Cai & Di,1985,PA4-7,166,mm,5,mm,3000,kgscm,,,498,kgscm,Cube/150mm,70,tonne,,,60,mm,,,10.24,ratio_D,,
Cai & Di,1985,PA4-8,166,mm,5,mm,3000,kgscm,,,498,kgscm,Cube/150mm,70,tonne,,,60,mm,,,10.24,ratio_D,,
Cai & Di,1985,PA4-9,166,mm,5,mm,3020,kgscm,,,498,kgscm,Cube/150mm,47.8,tonne,,,100,mm,,,10.24,ratio_D,,
Cai & Di,1985,PA5-1,166,mm,5,mm,2950,kgscm,,,337,kgscm,Cube/150mm,114,tonne,,,0,mm,,,16.27,ratio_D,,
Cai & Di,1985,PA5-2,166,mm,5,mm,2950,kgscm,,,337,kgscm,Cube/150mm,129.7,tonne,,,0,mm,,,16.27,ratio_D,,
Cai & Di,1985,PA5-3,166,mm,5,mm,3360,kgscm,,,337,kgscm,Cube/150mm,82.5,tonne,,,20,mm,,,16.27,ratio_D,,
Cai & Di,1985,PA5-4,166,mm,5,mm,3360,kgscm,,,337,kgscm,Cube/150mm,80,tonne,,,20,mm,,,16.27,ratio_D,,
Cai & Di,1985,PA5-5,166,mm,5,mm,2920,kgscm,,,337,kgscm,Cube/150mm,60,tonne,,,40,mm,,,16.27,ratio_D,,
Cai & Di,1985,PA5-6,166,mm,5,mm,2920,kgscm,,,337,kgscm,Cube/150mm,59.7,tonne,,,40,mm,,,16.27,ratio_D,,
Cai & Di,1985,PA5-7,166,mm,5,mm,2950,kgscm,,,337,kgscm,Cube/150mm,48.8,tonne,,,60,mm,,,16.27,ratio_D,,
Cai & Di,1985,PA5-8,166,mm,5,mm,2540,kgscm,,,337,kgscm,Cube/150mm,47.2,tonne,,,60,mm,,,16.27,ratio_D,,
Cai & Di,1985,PA5-9,166,mm,5,mm,2920,kgscm,,,337,kgscm,Cube/150mm,34,tonne,,,100,mm,,,16.27,ratio_D,,
Cai & Di,1985,PA6-1,166,mm,5,mm,2930,kgscm,,,337,kgscm,Cube/150mm,100.4,tonne,,,0,mm,,,22.29,ratio_D,,
Cai & Di,1985,PA6-2,166,mm,5,mm,2930,kgscm,,,337,kgscm,Cube/150mm,97.8,tonne,,,0,mm,,,22.29,ratio_D,,
Cai & Di,1985,PA6-3,166,mm,5,mm,2980,kgscm,,,337,kgscm,Cube/150mm,64,tonne,,,20,mm,,,22.29,ratio_D,,
Cai & Di,1985,PA6-4,166,mm,5,mm,2980,kgscm,,,337,kgscm,Cube/150mm,66.9,tonne,,,20,mm,,,22.29,ratio_D,,
Cai & Di,1985,PA6-5,166,mm,5,mm,2547,kgscm,,,337,kgscm,Cube/150mm,50.7,tonne,,,40,mm,,,22.29,ratio_D,,
Cai & Di,1985,PA6-6,166,mm,5,mm,2900,kgscm,,,337,kgscm,Cube/150mm,49,tonne,,,40,mm,,,22.29,ratio_D,,
Cai & Di,1985,PA6-7,166,mm,5,mm,3040,kgscm,,,337,kgscm,Cube/150mm,40.2,tonne,,,60,mm,,,22.29,ratio_D,,
Cai & Di,1985,PA6-8,166,mm,5,mm,3040,kgscm,,,337,kgscm,Cube/150mm,40.4,tonne,,,60,mm,,,22.29,ratio_D,,
Cai & Di,1985,PA6-9,166,mm,5,mm,3100,kgscm,,,337,kgscm,Cube/150mm,31,tonne,,,100,mm,,,22.29,ratio_D,,
Cai & Gu,1985,C-1,108,mm,4,mm,3458,kgscm,,,347,kgscm,Cube/200mm,114,tonne,,,0,mm,,,324,mm,,
Cai & Gu,1985,C-2,108,mm,4,mm,3458,kgscm,,,347,kgscm,Cube/200mm,108,tonne,,,0,mm,,,324,mm,,
Cai & Gu,1985,C-3,108,mm,4,mm,3458,kgscm,,,347,kgscm,Cube/200mm,109.5,tonne,,,0,mm,,,324,mm,,
Cai & Gu,1985,C-4,108,mm,4,mm,3458,kgscm,,,347,kgscm,Cube/200mm,84.2,tonne,,,0,mm,,,648,mm,,
Cai & Gu,1985,C-5,108,mm,4,mm,3458,kgscm,,,347,kgscm,Cube/200mm,84.5,tonne,,,0,mm,,,648,mm,,
Cai & Gu,1985,C-6,108,mm,4,mm,3458,kgscm,,,347,kgscm,Cube/200mm,78.2,tonne,,,0,mm,,,864,mm,,
Cai & Gu,1985,C-7,108,mm,4,mm,3458,kgscm,,,347,kgscm,Cube/200mm,81.8,tonne,,,0,mm,,,864,mm,,
Cai & Gu,1985,C-8,108,mm,4,mm,3458,kgscm,,,347,kgscm,Cube/200mm,88.7,tonne,,,0,mm,,,864,mm,,
Cai & Gu,1985,C-9,108,mm,4,mm,3458,kgscm,,,347,kgscm,Cube/200mm,85.4,tonne,,,0,mm,,,1080,mm,,
Cai & Gu,1985,C-10,108,mm,4,mm,3458,kgscm,,,347,kgscm,Cube/200mm,79.9,tonne,,,0,mm,,,1080,mm,,
Cai & Gu,1985,C-11,108,mm,4,mm,3458,kgscm,,,347,kgscm,Cube/200mm,72.2,tonne,,,0,mm,,,1620,mm,,
Cai & Gu,1985,C-12,108,mm,4,mm,3458,kgscm,,,347,kgscm,Cube/200mm,66,tonne,,,0,mm,,,1620,mm,,
Cai & Gu,1985,C-13,108,mm,4,mm,3458,kgscm,,,347,kgscm,Cube/200mm,65.7,tonne,,,0,mm,,,1620,mm,,
Cai & Gu,1985,C-14,108,mm,4,mm,3458,kgscm,,,347,kgscm,Cube/200mm,68.6,tonne,,,0,mm,,,2160,mm,,
Cai & Gu,1985,C-15,108,mm,4,mm,3458,kgscm,,,347,kgscm,Cube/200mm,71.2,tonne,,,0,mm,,,2160,mm,,
Cai & Gu,1985,C-16,108,mm,4,mm,3458,kgscm,,,347,kgscm,Cube/200mm,69,tonne,,,0,mm,,,2160,mm,,
Cai & Gu,1985,C-17,108,mm,4,mm,3458,kgscm,,,347,kgscm,Cube/200mm,66.2,tonne,,,0,mm,,,2700,mm,,
Cai & Gu,1985,C-18,108,mm,4,mm,3458,kgscm,,,347,kgscm,Cube/200mm,57.1,tonne,,,0,mm,,,3240,mm,,
Cai & Gu,1985,C-19,108,mm,4,mm,3458,kgscm,,,347,kgscm,Cube/200mm,48.8,tonne,,,0,mm,,,3240,mm,,
Cai & Gu,1985,C-20,108,mm,4,mm,3458,kgscm,,,347,kgscm,Cube/200mm,61.3,tonne,,,0,mm,,,3240,mm,,
Cai & Gu,1985,C-21,108,mm,4,mm,3458,kgscm,,,347,kgscm,Cube/200mm,38.1,tonne,,,0,mm,,,4320,mm,,
Cai & Gu,1985,C-22,108,mm,4,mm,3458,kgscm,,,347,kgscm,Cube/200mm,35,tonne,,,0,mm,,,4320,mm,,
Cai & Gu,1985,C-23,108,mm,4,mm,3458,kgscm,,,347,kgscm,Cube/200mm,30,tonne,,,0,mm,,,4320,mm,,
Cai & Gu,1985,C-24,108,mm,4,mm,3458,kgscm,,,347,kgscm,Cube/200mm,23,tonne,,,0,mm,,,5400,mm,,
Cai & Gu,1985,C-25,108,mm,4,mm,3458,kgscm,,,347,kgscm,Cube/200mm,21.5,tonne,,,0,mm,,,5400,mm,,
Cai & Gu,1985,C-26,108,mm,4,mm,3458,kgscm,,,347,kgscm,Cube/200mm,21.7,tonne,,,0,mm,,,5400,mm,,
Sakino et al.,1985,S3LA,101.8,mm,2.94,mm,3260,kgscm,4390,kgscm,183,kgscm,,64,tonne,,,0,mm,,,200,mm,,
Sakino et al.,1985,S3HA,101.8,mm,2.94,mm,3260,kgscm,4390,kgscm,381,kgscm,,67.3,tonne,,,0,mm,,,200,mm,,
Sakino et al.,1985,S6LA,101.8,mm,5.7,mm,3110,kgscm,4300,kgscm,183,kgscm,,97.2,tonne,,,0,mm,,,200,mm,,
Sakino et al.,1985,S6HA,101.8,mm,5.7,mm,3110,kgscm,4300,kgscm,381,kgscm,,99,tonne,,,0,mm,,,200,mm,,
Sakino et al.,1985,SPLA-1,100,mm,0.52,mm,2490,kgscm,3570,kgscm,183,kgscm,,24.3,tonne,,,0,mm,,,200,mm,,
Sakino et al.,1985,SPLA-2,100,mm,0.52,mm,2490,kgscm,3570,kgscm,183,kgscm,,24.7,tonne,,,0,mm,,,200,mm,,
Sakino et al.,1985,SPLA-3,100,mm,0.52,mm,2490,kgscm,3570,kgscm,183,kgscm,,24.2,tonne,,,0,mm,,,200,mm,,
Sakino et al.,1985,SPHA-4,100,mm,0.52,mm,2490,kgscm,3570,kgscm,381,kgscm,,39.7,tonne,,,0,mm,,,200,mm,,
Sakino et al.,1985,SPHA-5,100,mm,0.52,mm,2490,kgscm,3570,kgscm,381,kgscm,,40.2,tonne,,,0,mm,,,200,mm,,
Sakino et al.,1985,SPHA-6,100,mm,0.52,mm,2490,kgscm,3570,kgscm,381,kgscm,,41.2,tonne,,,0,mm,,,200,mm,,
Lin,1988,D1,15,cm,0.07,cm,2.5,tscm,,,230,kgscm,,54.9,tonne,,,0,in,,,48,cm,,
Lin,1988,D2,15,cm,0.07,cm,2.5,tscm,,,230,kgscm,,52.4,tonne,,,0,in,,,80,cm,,
Lin,1988,D4,15,cm,0.14,cm,2.5,tscm,,,230,kgscm,,71.1,tonne,,,0,in,,,80,cm,,
Lin,1988,D6,15,cm,0.21,cm,2.5,tscm,,,230,kgscm,,80.3,tonne,,,0,in,,,80,cm,,
Lin,1988,E1,15,cm,0.07,cm,2.5,tscm,,,341,kgscm,,75.9,tonne,,,0,in,,,48,cm,,
Lin,1988,E6,15,cm,0.21,cm,2.5,tscm,,,360,kgscm,,109.5,tonne,,,0,in,,,80,cm,,
Cai,1991,PB1-1,166,mm,5,mm,313.6,MPa,,,51.4,MPa,Cube/150mm,1470,kN,,,20,mm,0,mm,665,mm,,
Cai,1991,PB1-2,166,mm,5,mm,313.6,MPa,,,51.4,MPa,Cube/150mm,1519,kN,,,20,mm,0,mm,665,mm,,
Cai,1991,PB1-3,166,mm,5,mm,313.6,MPa,,,51.4,MPa,Cube/150mm,1240,kN,,,40,mm,0,mm,665,mm,,
Cai,1991,PB1-4,166,mm,5,mm,313.6,MPa,,,51.4,MPa,Cube/150mm,1245,kN,,,40,mm,0,mm,665,mm,,
Cai,1991,PB1-5,166,mm,5,mm,313.6,MPa,,,51.4,MPa,Cube/150mm,707,kN,,,100,mm,0,mm,665,mm,,
Cai,1991,PB1-6,166,mm,5,mm,313.6,MPa,,,51.4,MPa,Cube/150mm,637,kN,,,100,mm,0,mm,665,mm,,
Cai,1991,PB2-1,166,mm,5,mm,297.9,MPa,,,51.4,MPa,Cube/150mm,1465,kN,,,20,mm,0,mm,1495,mm,,
Cai,1991,PB2-2,166,mm,5,mm,297.9,MPa,,,51.4,MPa,Cube/150mm,1431,kN,,,20,mm,0,mm,1495,mm,,
Cai,1991,PB2-3,166,mm,5,mm,297.9,MPa,,,51.4,MPa,Cube/150mm,1093,kN,,,40,mm,0,mm,1495,mm,,
Cai,1991,PB2-4,166,mm,5,mm,297.9,MPa,,,51.4,MPa,Cube/150mm,1147,kN,,,40,mm,0,mm,1495,mm,,
Cai,1991,PB2-5,166,mm,5,mm,297.9,MPa,,,51.4,MPa,Cube/150mm,582,kN,,,100,mm,0,mm,1495,mm,,
Cai,1991,PB2-6,166,mm,5,mm,297.9,MPa,,,51.4,MPa,Cube/150mm,568,kN,,,100,mm,0,mm,1495,mm,,
Cai,1991,PB3-1,166,mm,5,mm,277.3,MPa,,,51.4,MPa,Cube/150mm,1225,kN,,,20,mm,0,mm,1990,mm,,
Cai,1991,PB3-2,166,mm,5,mm,277.3,MPa,,,51.4,MPa,Cube/150mm,1156,kN,,,20,mm,0,mm,1990,mm,,
Cai,1991,PB3-3,166,mm,5,mm,277.3,MPa,,,51.4,MPa,Cube/150mm,916,kN,,,40,mm,0,mm,1990,mm,,
Cai,1991,PB3-4,166,mm,5,mm,279.3,MPa,,,51.4,MPa,Cube/150mm,896,kN,,,40,mm,0,mm,1990,mm,,
Cai,1991,PB3-5,166,mm,5,mm,279.3,MPa,,,51.4,MPa,Cube/150mm,477,kN,,,100,mm,0,mm,1990,mm,,
Cai,1991,PB3-6,166,mm,5,mm,277.3,MPa,,,51.4,MPa,Cube/150mm,515,kN,,,100,mm,0,mm,1990,mm,,
Cai,1991,PC1-1,166,mm,5,mm,285.2,MPa,,,34.8,MPa,Cube/150mm,1022,kN,,,20,mm,-20,mm,2990,mm,,
Cai,1991,PC1-2,166,mm,5,mm,289.1,MPa,,,34.8,MPa,Cube/150mm,1094,kN,,,20,mm,-20,mm,2990,mm,,
Cai,1991,PC1-3,166,mm,5,mm,285.2,MPa,,,34.8,MPa,Cube/150mm,860,kN,,,40,mm,-20,mm,2240,mm,,
Cai,1991,PC1-4,166,mm,5,mm,303.8,MPa,,,34.8,MPa,Cube/150mm,907,kN,,,40,mm,-20,mm,2240,mm,,
Cai,1991,PC1-5,166,mm,5,mm,290.1,MPa,,,51.4,MPa,Cube/150mm,1460,kN,,,20,mm,-20,mm,1330,mm,,
Cai,1991,PC1-6,166,mm,5,mm,290.1,MPa,,,51.4,MPa,Cube/150mm,1568,kN,,,20,mm,-20,mm,1330,mm,,
Cai,1991,PC1-7,166,mm,5,mm,290.1,MPa,,,51.4,MPa,Cube/150mm,657,kN,,,100,mm,-100,mm,1330,mm,,
Cai,1991,PC1-8,166,mm,5,mm,290.1,MPa,,,51.4,MPa,Cube/150mm,809,kN,,,60,mm,-20,mm,1990,mm,,
Cai,1991,PC1-9,166,mm,5,mm,290.1,MPa,,,51.4,MPa,Cube/150mm,882,kN,,,60,mm,-20,mm,1990,mm,,
Gu et al.,1991,G6-1,108,mm,4.5,mm,400,MPa,,,69,MPa,Cube/150mm,1200,kN,,,0,mm,,,700,mm,,
Gu et al.,1991,G6-2,108,mm,4.5,mm,400,MPa,,,69,MPa,Cube/150mm,1350,kN,,,0,mm,,,700,mm,,
Gu et al.,1991,G10-1,108,mm,4.5,mm,400,MPa,,,69,MPa,Cube/150mm,1200,kN,,,0,mm,,,1130,mm,,
Gu et al.,1991,G10-2,108,mm,4.5,mm,400,MPa,,,69,MPa,Cube/150mm,1100,kN,,,0,mm,,,1130,mm,,
Gu et al.,1991,G15-1,108,mm,4.5,mm,400,MPa,,,69,MPa,Cube/150mm,1000,kN,,,0,mm,,,1670,mm,,
Gu et al.,1991,G15-2,108,mm,4.5,mm,400,MPa,,,69,MPa,Cube/150mm,1000,kN,,,0,mm,,,1670,mm,,
Gu et al.,1991,G20-1,108,mm,4.5,mm,400,MPa,,,69,MPa,Cube/150mm,850,kN,,,0,mm,,,2230,mm,,
Gu et al.,1991,G20-2,108,mm,4.5,mm,400,MPa,,,69,MPa,Cube/150mm,900,kN,,,0,mm,,,2230,mm,,
Gu et al.,1991,G30-1,108,mm,4.5,mm,400,MPa,,,69,MPa,Cube/150mm,490,kN,,,0,mm,,,3470,mm,,
Gu et al.,1991,G30-2,108,mm,4.5,mm,400,MPa,,,69,MPa,Cube/150mm,540,kN,,,0,mm,,,3470,mm,,
Luksha & Nesterovich,1991,SB-1,159,mm,5.07,mm,391.5,MPa,,,41.5,MPa,,2230,kN,,,0,mm,,,3,ratio_D,,
Luksha & Nesterovich,1991,SB-2,630,mm,7,mm,291.4,MPa,,,36,MPa,,16650,kN,,,0,mm,,,3,ratio_D,,
Luksha & Nesterovich,1991,SB-6,630,mm,7.61,mm,349.5,MPa,,,35,MPa,,18000,kN,,,0,mm,,,3,ratio_D,,
Luksha & Nesterovich,1991,SB-7,630,mm,8.44,mm,350,MPa,,,34.5,MPa,,18600,kN,,,0,mm,,,3,ratio_D,,
Luksha & Nesterovich,1991,SB-3,630,mm,10.21,mm,323.3,MPa,,,38.4,MPa,,20500,kN,,,0,mm,,,3,ratio_D,,
Luksha & Nesterovich,1991,SB-4,630,mm,11.6,mm,347.2,MPa,,,46,MPa,,24400,kN,,,0,mm,,,3,ratio_D,,
Luksha & Nesterovich,1991,SB-8,720,mm,8.3,mm,312,MPa,,,15,MPa,,15000,kN,,,0,mm,,,3,ratio_D,,
Luksha & Nesterovich,1991,SB-5,820,mm,8.93,mm,331,MPa,,,45,MPa,,33600,kN,,,0,mm,,,3,ratio_D,,
Luksha & Nesterovich,1991,SB-9,1020,mm,9.64,mm,336,MPa,,,16.9,MPa,,30000,kN,,,0,mm,,,3,ratio_D,,
Luksha & Nesterovich,1991,SB-10,1020,mm,13.25,mm,368.7,MPa,,,28.9,MPa,,46000,kN,,,0,mm,,,3,ratio_D,,
Masuo et al.,1991,1A2,190.7,mm,6,mm,5150,kgscm,6160,kgscm,570,kgscm,Cylinder,312.3,tonne,,,0,mm,,,115,cm,LightweightConcrete,Average of 3 specimens
Masuo et al.,1991,1A4,190.7,mm,6,mm,5150,kgscm,6160,kgscm,570,kgscm,Cylinder,266.3,tonne,,,0,mm,,,230,cm,LightweightConcrete,Average of 3 specimens
Masuo et al.,1991,1A6,190.7,mm,6,mm,5150,kgscm,6160,kgscm,570,kgscm,Cylinder,210,tonne,,,0,mm,,,345,cm,LightweightConcrete,Average of 3 specimens
Masuo et al.,1991,1G2,190.7,mm,6,mm,5150,kgscm,6160,kgscm,493,kgscm,Cylinder,321,tonne,,,0,mm,,,115,cm,,Average of 2 specimens
Masuo et al.,1991,1G6,190.7,mm,6,mm,5150,kgscm,6160,kgscm,493,kgscm,Cylinder,217.5,tonne,,,0,mm,,,345,cm,,Average of 2 specimens
Masuo et al.,1991,2A2,267.4,mm,7,mm,4700,kgscm,6050,kgscm,570,kgscm,Cylinder,528.3,tonne,,,0,mm,,,160,cm,LightweightConcrete,Average of 3 specimens
Masuo et al.,1991,2A4,267.4,mm,7,mm,4700,kgscm,6050,kgscm,570,kgscm,Cylinder,462.3,tonne,,,0,mm,,,320,cm,LightweightConcrete,Average of 3 specimens
Masuo et al.,1991,2A6,267.4,mm,7,mm,4700,kgscm,6050,kgscm,570,kgscm,Cylinder,369.7,tonne,,,0,mm,,,480,cm,LightweightConcrete,Average of 3 specimens
Masuo et al.,1991,2G2,267.4,mm,7,mm,4700,kgscm,6050,kgscm,493,kgscm,Cylinder,529,tonne,,,0,mm,,,160,cm,,Average of 2 specimens
Masuo et al.,1991,2G6,267.4,mm,7,mm,4700,kgscm,6050,kgscm,493,kgscm,Cylinder,398,tonne,,,0,mm,,,480,cm,,Average of 2 specimens
Sakino & Hayashi,1991,L-20-1,178,mm,9,mm,2889,kgscm,,,226,kgscm,Cylinder,298,tonne,,,0,mm,,,360,mm,,
Sakino & Hayashi,1991,L-20-2,178,mm,9,mm,2889,kgscm,,,226,kgscm,Cylinder,291,tonne,,,0,mm,,,360,mm,,
Sakino & Hayashi,1991,H-20-1,178,mm,9,mm,2889,kgscm,,,463,kgscm,Cylinder,328,tonne,,,0,mm,,,360,mm,,
Sakino & Hayashi,1991,H-20-2,178,mm,9,mm,2889,kgscm,,,463,kgscm,Cylinder,324,tonne,,,0,mm,,,360,mm,,
Sakino & Hayashi,1991,L-32-1,179,mm,5.5,mm,2534,kgscm,,,226,kgscm,Cylinder,185,tonne,,,0,mm,,,360,mm,,
Sakino & Hayashi,1991,L-32-2,179,mm,5.5,mm,2534,kgscm,,,244,kgscm,Cylinder,185,tonne,,,0,mm,,,360,mm,,
Sakino & Hayashi,1991,H-32-1,179,mm,5.5,mm,2534,kgscm,,,445,kgscm,Cylinder,208,tonne,,,0,mm,,,360,mm,,
Sakino & Hayashi,1991,H-32-2,179,mm,5.5,mm,2534,kgscm,,,445,kgscm,Cylinder,207,tonne,,,0,mm,,,360,mm,,
Sakino & Hayashi,1991,L-58-1,174,mm,3,mm,2712,kgscm,,,244,kgscm,Cylinder,134,tonne,,,0,mm,,,360,mm,,
Sakino & Hayashi,1991,L-58-2,174,mm,3,mm,2712,kgscm,,,244,kgscm,Cylinder,133,tonne,,,0,mm,,,360,mm,,
Sakino & Hayashi,1991,H-58-1,174,mm,3,mm,2712,kgscm,,,466,kgscm,Cylinder,164,tonne,,,0,mm,,,360,mm,,
Sakino & Hayashi,1991,H-58-2,174,mm,3,mm,2712,kgscm,,,466,kgscm,Cylinder,171,tonne,,,0,mm,,,360,mm,,
Rangan & Joyce,1992,1,101.6,mm,1.6,mm,218,MPa,,,67.4,MPa,Cylinder,430,kN,,,10,mm,,,807.5,mm,,
Rangan & Joyce,1992,2,101.6,mm,1.6,mm,218,MPa,,,67.4,MPa,Cylinder,235,kN,2.91,mm,30,mm,,,807.5,mm,,
Rangan & Joyce,1992,3,101.6,mm,1.6,mm,218,MPa,,,67.4,MPa,Cylinder,350,kN,6.69,mm,10,mm,,,1312.5,mm,,
Rangan & Joyce,1992,4,101.6,mm,1.6,mm,218,MPa,,,67.4,MPa,Cylinder,190,kN,9.38,mm,30,mm,,,1312.5,mm,,
Rangan & Joyce,1992,5,101.6,mm,1.6,mm,218,MPa,,,67.4,MPa,Cylinder,315,kN,11.54,mm,10,mm,,,1565,mm,,
Rangan & Joyce,1992,6,101.6,mm,1.6,mm,218,MPa,,,67.4,MPa,Cylinder,280,kN,13.56,mm,10,mm,,,1817.5,mm,,
Rangan & Joyce,1992,7,101.6,mm,1.6,mm,218,MPa,,,67.4,MPa,Cylinder,140,kN,12,mm,30,mm,,,1817.5,mm,,
Rangan & Joyce,1992,8,101.6,mm,1.6,mm,218,MPa,,,67.4,MPa,Cylinder,220,kN,18.69,mm,10,mm,,,2322.5,mm,,
Rangan & Joyce,1992,9,101.6,mm,1.6,mm,218,MPa,,,67.4,MPa,Cylinder,126,kN,15.73,mm,30,mm,,,2322.5,mm,,
Bergmann,1994,RU11,323.9,mm,5.6,mm,443.9,MPa,,,92.3,MPa,Cylinder/150mm,11481,kN,,,0,mm,,,1,m,,
Bergmann,1994,RU14,323.9,mm,5.6,mm,478,MPa,,,92.3,MPa,Cylinder/150mm,10401,kN,,,0,mm,,,4,m,,
Fujii,1994,B60-16,114,mm,1.79,mm,266,MPa,,,37,MPa,,515,kN,,,0,mm,,,850,mm,,
Fujii,1994,B60-35,114,mm,3.35,mm,291,MPa,,,37,MPa,,785,kN,,,0,mm,,,850,mm,,
Fujii,1994,B60-45,114,mm,4.44,mm,332,MPa,,,37,MPa,,902,kN,,,0,mm,,,850,mm,,
Fujii,1994,B60-60,114,mm,6,mm,486,MPa,,,37,MPa,,1334,kN,,,0,mm,,,850,mm,,
Fujii,1994,B100-60,114,mm,5.91,mm,486,MPa,,,25,MPa,,1177,kN,,,0,mm,,,1250,mm,,
Fujii,1994,B150-16,114,mm,1.93,mm,266,MPa,,,33,MPa,,461,kN,,,0,mm,,,1750,mm,,
Fujii,1994,B150-35,114,mm,3.32,mm,291,MPa,,,30,MPa,,628,kN,,,0,mm,,,1750,mm,,
Fujii,1994,B150-60,114,mm,5.94,mm,486,MPa,,,37,MPa,,1138,kN,,,0,mm,,,1750,mm,,
Fujii,1994,B200-16,114,mm,1.78,mm,266,MPa,,,28,MPa,,373,kN,,,0,mm,,,2250,mm,,
Fujii,1994,B200-35,114,mm,3.31,mm,291,MPa,,,24,MPa,,535,kN,,,0,mm,,,2320,mm,,
Fujii,1994,B200-60,114,mm,6.14,mm,486,MPa,,,28,MPa,,1000,kN,,,0,mm,,,2250,mm,,
Fujii,1994,B250-16,114,mm,1.72,mm,266,MPa,,,36,MPa,,353,kN,,,0,mm,,,2750,mm,,
Fujii,1994,B250-35,114,mm,3.41,mm,291,MPa,,,36,MPa,,569,kN,,,0,mm,,,2750,mm,,
Fujii,1994,B250-45,114,mm,4.49,mm,332,MPa,,,31,MPa,,657,kN,,,0,mm,,,2750,mm,,
Fujii,1994,B250-60,114,mm,6.11,mm,486,MPa,,,33,MPa,,941,kN,,,0,mm,,,2750,mm,,
Kenny et al.,1994,1,5.5,in,0.363,in,98.9,ksi,,,5.57,ksi,,685,kips,,,0,in,,,36,in,,
Kenny et al.,1994,2,5.5,in,0.363,in,98.9,ksi,,,5.57,ksi,,584,kips,,,0,in,,,36,in,,
Kenny et al.,1994,3,5.5,in,0.363,in,98.9,ksi,,,5.57,ksi,,450,kips,,,0,in,,,120,in,,
Kenny et al.,1994,4,7,in,0.502,in,86.1,ksi,,,5.57,ksi,,1181,kips,,,0,in,,,36,in,,
Kenny et al.,1994,5,7,in,0.502,in,86.1,ksi,,,5.57,ksi,,1242,kips,,,0,in,,,36,in,,
Kenny et al.,1994,6,7,in,0.502,in,86.1,ksi,,,5.57,ksi,,969,kips,,,0,in,,,120,in,,
Prion & Boehme,1994,B1,152,mm,1.7,mm,270,MPa,,,73,MPa,Cylinder,1550,kN,,,0,mm,,,900,mm,,
Prion & Boehme,1994,B3,152,mm,1.7,mm,270,MPa,,,73,MPa,Cylinder,1458,kN,,,0,mm,,,900,mm,,
Prion & Boehme,1994,B5,152,mm,1.7,mm,270,MPa,,,73,MPa,Cylinder,1548,kN,,,0,mm,,,500,mm,,
Prion & Boehme,1994,B7,152,mm,1.7,mm,270,MPa,,,73,MPa,Cylinder,1448,kN,,,0,mm,,,500,mm,,
Prion & Boehme,1994,BP9,152,mm,1.7,mm,328,MPa,,,85,MPa,Cylinder,1863,kN,,,0,mm,,,660,mm,,
Prion & Boehme,1994,BP10,152,mm,1.7,mm,328,MPa,,,85,MPa,Cylinder,1895,kN,,,0,mm,,,660,mm,,
Matsui & Tsuda,1996,C4-0,16.52,cm,0.45,cm,4.22,tscm,5.03,tscm,417,kgscm,,159.3,tonne,,,0,cm,,,661,mm,,
Matsui & Tsuda,1996,C4-1,16.52,cm,0.45,cm,4.22,tscm,5.03,tscm,417,kgscm,,123.7,tonne,,,2.07,cm,,,661,mm,,
Matsui & Tsuda,1996,C4-3,16.52,cm,0.45,cm,4.22,tscm,5.03,tscm,417,kgscm,,76.9,tonne,,,6.2,cm,,,661,mm,,
Matsui & Tsuda,1996,C4-5,16.52,cm,0.45,cm,4.22,tscm,5.03,tscm,417,kgscm,,56.5,tonne,,,10.32,cm,,,661,mm,,
Matsui & Tsuda,1996,C8-0,16.52,cm,0.45,cm,4.22,tscm,5.03,tscm,417,kgscm,,144,tonne,,,0,cm,,,1322,mm,,
Matsui & Tsuda,1996,C8-1,16.52,cm,0.45,cm,4.22,tscm,5.03,tscm,417,kgscm,,106.1,tonne,,,2.07,cm,,,1322,mm,,
Matsui & Tsuda,1996,C8-3,16.52,cm,0.45,cm,4.22,tscm,5.03,tscm,417,kgscm,,67.1,tonne,,,6.2,cm,,,1322,mm,,
Matsui & Tsuda,1996,C8-5,16.52,cm,0.45,cm,4.22,tscm,5.03,tscm,417,kgscm,,44.3,tonne,,,10.32,cm,,,1322,mm,,
Matsui & Tsuda,1996,C12-0,16.52,cm,0.45,cm,4.22,tscm,5.03,tscm,417,kgscm,,139.9,tonne,,,0,cm,,,1982,mm,,
Matsui & Tsuda,1996,C12-1,16.52,cm,0.45,cm,4.22,tscm,5.03,tscm,417,kgscm,,96.6,tonne,,,2.07,cm,,,1982,mm,,
Matsui & Tsuda,1996,C12-3,16.52,cm,0.45,cm,4.22,tscm,5.03,tscm,417,kgscm,,58.2,tonne,,,6.2,cm,,,1982,mm,,
Matsui & Tsuda,1996,C12-5,16.52,cm,0.45,cm,4.22,tscm,5.03,tscm,417,kgscm,,39.4,tonne,,,10.32,cm,,,1982,mm,,
Matsui & Tsuda,1996,C18-0,16.52,cm,0.45,cm,4.22,tscm,5.03,tscm,417,kgscm,,117,tonne,,,0,cm,,,2974,mm,,
Matsui & Tsuda,1996,C18-1,16.52,cm,0.45,cm,4.22,tscm,5.03,tscm,417,kgscm,,75.6,tonne,,,2.07,cm,,,2974,mm,,
Matsui & Tsuda,1996,C18-3,16.52,cm,0.45,cm,4.22,tscm,5.03,tscm,417,kgscm,,46.9,tonne,,,6.2,cm,,,2974,mm,,
Matsui & Tsuda,1996,C18-5,16.52,cm,0.45,cm,4.22,tscm,5.03,tscm,417,kgscm,,33.7,tonne,,,10.32,cm,,,2974,mm,,
Matsui & Tsuda,1996,C24-0,16.52,cm,0.45,cm,4.22,tscm,5.03,tscm,417,kgscm,,103.9,tonne,,,0,cm,,,3965,mm,,
Matsui & Tsuda,1996,C24-1,16.52,cm,0.45,cm,4.22,tscm,5.03,tscm,417,kgscm,,62.1,tonne,,,2.07,cm,,,3965,mm,,
Matsui & Tsuda,1996,C24-3,16.52,cm,0.45,cm,4.22,tscm,5.03,tscm,417,kgscm,,35.7,tonne,,,6.2,cm,,,3965,mm,,
Matsui & Tsuda,1996,C24-5,16.52,cm,0.45,cm,4.22,tscm,5.03,tscm,417,kgscm,,28.2,tonne,,,10.32,cm,,,3965,mm,,
Matsui & Tsuda,1996,C30-0,16.52,cm,0.45,cm,4.22,tscm,5.03,tscm,417,kgscm,,79.7,tonne,,,0,cm,,,4956,mm,,
Matsui & Tsuda,1996,C30-1,16.52,cm,0.45,cm,4.22,tscm,5.03,tscm,417,kgscm,,48.8,tonne,,,2.07,cm,,,4956,mm,,
Matsui & Tsuda,1996,C30-3,16.52,cm,0.45,cm,4.22,tscm,5.03,tscm,417,kgscm,,31.5,tonne,,,6.2,cm,,,4956,mm,,
Matsui & Tsuda,1996,C30-5,16.52,cm,0.45,cm,4.22,tscm,5.03,tscm,417,kgscm,,24.3,tonne,,,10.32,cm,,,4956,mm,,
Han,1997,HSC1,159.8,mm,6.3,mm,482.5,MPa,,,76.8,MPa,Cube/150mm,2350,kN,,,0,mm,,,476,mm,,Average of 3 specimens
Han,1997,HSC2,115.9,mm,4.9,mm,309.5,MPa,,,76.8,MPa,Cube/150mm,1174,kN,,,0,mm,,,350,mm,,Average of 4 specimens
Han,1997,HSC3,141.8,mm,4.3,mm,433,MPa,,,76.8,MPa,Cube/150mm,1618,kN,,,0,mm,,,420,mm,,Average of 3 specimens
Han,1997,HSC4,114.8,mm,3.9,mm,357.7,MPa,,,76.8,MPa,Cube/150mm,1150,kN,,,0,mm,,,337,mm,,Average of 3 specimens
Han,1997,HSC5,165.7,mm,5.1,mm,373.3,MPa,,,76.8,MPa,Cube/150mm,2309,kN,,,0,mm,,,494,mm,,Average of 3 specimens
Han,1997,HSC6-1,133.1,mm,4.5,mm,324.3,MPa,,,76.8,MPa,Cube/150mm,1535,kN,,,0,mm,,,397,mm,,
Han,1997,HSC7,113.6,mm,3.2,mm,354.6,MPa,,,76.8,MPa,Cube/150mm,1145,kN,,,0,mm,,,337,mm,,Average of 3 specimens
Han,1997,HSC8-1,111.3,mm,2,mm,354.6,MPa,,,76.8,MPa,Cube/150mm,894,kN,,,0,mm,,,339,mm,,
Han,1997,HSC9-1,130.6,mm,2.3,mm,324.3,MPa,,,76.8,MPa,Cube/150mm,1250,kN,,,0,mm,,,396,mm,,
O'Shea & Bridge,1997a,R12CF1,190,mm,1.11,mm,203.1,MPa,299,MPa,110.3,MPa,Cylinder,3030,kN,,,0,mm,,,662,mm,,
O'Shea & Bridge,1997a,R12CF2,190,mm,1.11,mm,203.1,MPa,299,MPa,110.3,MPa,Cylinder,2940,kN,,,0,mm,,,656,mm,,
O'Shea & Bridge,1997a,R12CF3,190,mm,1.11,mm,203.1,MPa,299,MPa,110.3,MPa,Cylinder,3140,kN,,,0,mm,,,662,mm,,
O'Shea & Bridge,1997a,R12CF4,190,mm,1.11,mm,203.1,MPa,299,MPa,94.7,MPa,Cylinder,2462,kN,,,0,mm,,,662,mm,,
O'Shea & Bridge,1997a,R12CF5,190,mm,1.11,mm,203.1,MPa,299,MPa,110.3,MPa,Cylinder,3055,kN,,,0,mm,,,664,mm,,
O'Shea & Bridge,1997a,R12CF7,190,mm,1.11,mm,203.1,MPa,299,MPa,110.3,MPa,Cylinder,3000,kN,,,0,mm,,,660,mm,,
O'Shea & Bridge,1997a,S12E210B,190,mm,1.13,mm,185.7,MPa,307.6,MPa,113.9,MPa,Cylinder,2438,kN,,,8.5,mm,,,662,mm,,
Schneider,1998,C1,140.8,mm,3,mm,285,MPa,,,28180,kPa,Cylinder,881,kN,,,0,mm,,,635,mm,,
Schneider,1998,C2,141.4,mm,6.5,mm,313,MPa,,,23805,kPa,Cylinder,1825,kN,,,0,mm,,,635,mm,,
Schneider,1998,C3,140,mm,6.68,mm,537,MPa,,,28180,kPa,Cylinder,2715,kN,,,0,mm,,,635,mm,,
Kilpatrick & Rangan,1999,SC-0,76,mm,2.2,mm,435,MPa,495,MPa,58,MPa,Cylinder,246,kN,8,mm,15,mm,,,802,mm,,
Kilpatrick & Rangan,1999,SC-1,76,mm,2.2,mm,435,MPa,495,MPa,58,MPa,Cylinder,208,kN,11,mm,15,mm,,,1032,mm,,
Kilpatrick & Rangan,1999,SC-2,76,mm,2.2,mm,435,MPa,495,MPa,58,MPa,Cylinder,184,kN,11,mm,15,mm,,,1262,mm,,
Kilpatrick & Rangan,1999,SC-3,76,mm,2.2,mm,435,MPa,495,MPa,58,MPa,Cylinder,162,kN,15,mm,15,mm,,,1487,mm,,
Kilpatrick & Rangan,1999,SC-4,76,mm,2.2,mm,435,MPa,495,MPa,58,MPa,Cylinder,141,kN,20,mm,15,mm,,,1717,mm,,
Kilpatrick & Rangan,1999,SC-5,76,mm,2.2,mm,435,MPa,495,MPa,58,MPa,Cylinder,121,kN,20,mm,15,mm,,,1947,mm,,
Kilpatrick & Rangan,1999,SC-6,76,mm,2.2,mm,435,MPa,495,MPa,58,MPa,Cylinder,107,kN,26,mm,15,mm,,,2172,mm,,
Kilpatrick & Rangan,1999,SC-7,76,mm,2.2,mm,435,MPa,495,MPa,58,MPa,Cylinder,96,kN,28,mm,15,mm,,,2402,mm,,
Kilpatrick & Rangan,1999,SC-9,101.7,mm,2.4,mm,410,MPa,475,MPa,58,MPa,Cylinder,361,kN,16,mm,10,mm,,,1947,mm,,
Kilpatrick & Rangan,1999,SC-10,101.7,mm,2.4,mm,410,MPa,475,MPa,58,MPa,Cylinder,309,kN,19,mm,15,mm,,,1947,mm,,
Kilpatrick & Rangan,1999,SC-11,101.7,mm,2.4,mm,410,MPa,475,MPa,58,MPa,Cylinder,275,kN,21,mm,20,mm,,,1947,mm,,
Kilpatrick & Rangan,1999,SC-12,101.7,mm,2.4,mm,410,MPa,475,MPa,58,MPa,Cylinder,240,kN,22,mm,25,mm,,,1947,mm,,
Kilpatrick & Rangan,1999,SC-13,101.7,mm,2.4,mm,410,MPa,475,MPa,58,MPa,Cylinder,220,kN,24,mm,30,mm,,,1947,mm,,
Kilpatrick & Rangan,1999,SC-14,101.7,mm,2.4,mm,410,MPa,475,MPa,58,MPa,Cylinder,188,kN,26,mm,40,mm,,,1947,mm,,
Kilpatrick & Rangan,1999,SC-15,101.7,mm,2.4,mm,410,MPa,475,MPa,58,MPa,Cylinder,158,kN,29,mm,50,mm,,,1947,mm,,
Kilpatrick & Rangan,1999,SC-16,101.5,mm,2.4,mm,410,MPa,475,MPa,58,MPa,Cylinder,157,kN,,,50,mm,50,mm,2175,mm,,
Kilpatrick & Rangan,1999,SC-17,101.5,mm,2.4,mm,410,MPa,475,MPa,58,MPa,Cylinder,183,kN,,,50,mm,30,mm,2175,mm,,
Kilpatrick & Rangan,1999,SC-18,101.5,mm,2.4,mm,410,MPa,475,MPa,58,MPa,Cylinder,196,kN,,,50,mm,20,mm,2175,mm,,
Kilpatrick & Rangan,1999,SC-19,101.5,mm,2.4,mm,410,MPa,475,MPa,58,MPa,Cylinder,215,kN,,,50,mm,10,mm,2175,mm,,
Kilpatrick & Rangan,1999,SC-20,101.5,mm,2.4,mm,410,MPa,475,MPa,58,MPa,Cylinder,237,kN,,,50,mm,0,mm,2175,mm,,
Kilpatrick & Rangan,1999,SC-21,101.5,mm,2.4,mm,410,MPa,475,MPa,58,MPa,Cylinder,256,kN,,,50,mm,-10,mm,2175,mm,,
Kilpatrick & Rangan,1999,SC-22,101.5,mm,2.4,mm,410,MPa,475,MPa,58,MPa,Cylinder,266,kN,,,50,mm,-20,mm,2175,mm,,
Kilpatrick & Rangan,1999,SC-23,101.5,mm,2.4,mm,410,MPa,475,MPa,58,MPa,Cylinder,266,kN,,,50,mm,-20,mm,2175,mm,,
Kilpatrick & Rangan,1999,SC-24,101.5,mm,2.4,mm,410,MPa,475,MPa,58,MPa,Cylinder,197,kN,,,40,mm,30,mm,2175,mm,,
Kilpatrick & Rangan,1999,SC-25,101.5,mm,2.4,mm,410,MPa,475,MPa,58,MPa,Cylinder,243,kN,,,40,mm,10,mm,2175,mm,,
Kilpatrick & Rangan,1999,SC-26,101.5,mm,2.4,mm,410,MPa,475,MPa,58,MPa,Cylinder,260,kN,,,40,mm,0,mm,2175,mm,,
Kilpatrick & Rangan,1999,SC-27,101.5,mm,2.4,mm,410,MPa,475,MPa,58,MPa,Cylinder,281,kN,,,40,mm,-10,mm,2175,mm,,
Kilpatrick & Rangan,1999,SC-28,101.5,mm,2.4,mm,410,MPa,475,MPa,58,MPa,Cylinder,331,kN,,,40,mm,-20,mm,2175,mm,,
Kilpatrick & Rangan,1999,SC-29,101.5,mm,2.4,mm,410,MPa,475,MPa,58,MPa,Cylinder,244,kN,,,30,mm,20,mm,2175,mm,,
Kilpatrick & Rangan,1999,SC-30,101.5,mm,2.4,mm,410,MPa,475,MPa,58,MPa,Cylinder,318,kN,,,30,mm,0,mm,2175,mm,,
Kilpatrick & Rangan,1999,SC-31,101.5,mm,2.4,mm,410,MPa,475,MPa,58,MPa,Cylinder,340,kN,,,30,mm,-10,mm,2175,mm,,
Kilpatrick & Rangan,1999,SC-32,101.5,mm,2.4,mm,410,MPa,475,MPa,58,MPa,Cylinder,384,kN,,,30,mm,-20,mm,2175,mm,,
Kilpatrick & Rangan,1999,SC-33,101.5,mm,2.4,mm,410,MPa,475,MPa,58,MPa,Cylinder,282,kN,,,20,mm,20,mm,2175,mm,,
Kilpatrick & Rangan,1999,SC-34,101.5,mm,2.4,mm,410,MPa,475,MPa,58,MPa,Cylinder,367,kN,,,20,mm,0,mm,2175,mm,,
Kilpatrick & Rangan,1999,SC-35,101.5,mm,2.4,mm,410,MPa,475,MPa,58,MPa,Cylinder,411,kN,,,20,mm,-10,mm,2175,mm,,
Kilpatrick & Rangan,1999,SC-36,101.5,mm,2.4,mm,410,MPa,475,MPa,58,MPa,Cylinder,344,kN,,,40,mm,-30,mm,2175,mm,,
Kilpatrick & Rangan,1999,SC-37,101.5,mm,2.4,mm,410,MPa,475,MPa,58,MPa,Cylinder,385,kN,,,40,mm,-40,mm,2175,mm,,
Kilpatrick & Rangan,1999,SC-38,101.5,mm,2.4,mm,410,MPa,475,MPa,58,MPa,Cylinder,523,kN,,,0,mm,0,mm,2175,mm,,
Kilpatrick & Rangan,1999,SC-39,101.5,mm,2.4,mm,410,MPa,475,MPa,58,MPa,Cylinder,303,kN,,,50,mm,30,mm,2175,mm,,
Kilpatrick & Rangan,1999,SC-40,101.5,mm,2.4,mm,410,MPa,475,MPa,58,MPa,Cylinder,344,kN,,,50,mm,-50,mm,2175,mm,,
Tan et al.,1999,A1-1,125,mm,1,mm,232,MPa,,,84.7,MPa,Cylinder,1275,kN,,,0,mm,,,438,mm,,
Tan et al.,1999,A1-2,125,mm,1,mm,232,MPa,,,84.7,MPa,Cylinder,1239,kN,,,0,mm,,,438,mm,,
Tan et al.,1999,A2-1,127,mm,2,mm,258,MPa,,,84.7,MPa,Cylinder,1491,kN,,,0,mm,,,445,mm,,
Tan et al.,1999,A2-2,127,mm,2,mm,258,MPa,,,84.7,MPa,Cylinder,1339,kN,,,0,mm,,,445,mm,,
Tan et al.,1999,A3-1,133,mm,3.5,mm,352,MPa,,,84.7,MPa,Cylinder,1995,kN,,,0,mm,,,465,mm,,
Tan et al.,1999,A3-2,133,mm,3.5,mm,352,MPa,,,84.7,MPa,Cylinder,1991,kN,,,0,mm,,,465,mm,,
Tan et al.,1999,A3-3,133,mm,3.5,mm,352,MPa,,,84.7,MPa,Cylinder,1962,kN,,,0,mm,,,465,mm,,
Tan et al.,1999,A4-1,133,mm,4.7,mm,352,MPa,,,84.7,MPa,Cylinder,2273,kN,,,0,mm,,,465,mm,,
Tan et al.,1999,A4-2,133,mm,4.7,mm,352,MPa,,,84.7,MPa,Cylinder,2158,kN,,,0,mm,,,465,mm,,
Tan et al.,1999,A4-3,133,mm,4.7,mm,352,MPa,,,84.7,MPa,Cylinder,2253,kN,,,0,mm,,,465,mm,,
Tan et al.,1999,A5-1,127,mm,7,mm,429,MPa,,,84.7,MPa,Cylinder,3404,kN,,,0,mm,,,445,mm,,
Tan et al.,1999,A5-2,127,mm,7,mm,429,MPa,,,84.7,MPa,Cylinder,3370,kN,,,0,mm,,,445,mm,,
Tan et al.,1999,A5-3,127,mm,7,mm,429,MPa,,,84.7,MPa,Cylinder,3364,kN,,,0,mm,,,445,mm,,
Tan et al.,1999,B-1,108,mm,4.5,mm,358,MPa,,,77.4,MPa,Cylinder,1535,kN,,,0,mm,,,378,mm,,
Tan et al.,1999,B-2,108,mm,4.5,mm,358,MPa,,,77.4,MPa,Cylinder,1578,kN,,,0,mm,,,378,mm,,
Tan et al.,1999,B-3,108,mm,4.5,mm,358,MPa,,,77.4,MPa,Cylinder,1518,kN,,,0,mm,,,378,mm,,
Johansson et al.,2000,LFE,159,mm,4.5,mm,433,MPa,568,MPa,64.5,MPa,Cylinder/150mm,1230,kN,,,10,mm,,,2500,mm,,
O'Shea & Bridge,2000,S30CS50B,165,mm,2.82,mm,363.3,MPa,466.9,MPa,48.3,MPa,Cylinder,1662,kN,,,0,mm,,,580.5,mm,,
O'Shea & Bridge,2000,S20CS50A,190,mm,1.94,mm,256.4,MPa,369,MPa,41,MPa,Cylinder,1678,kN,,,0,mm,,,663.5,mm,,
O'Shea & Bridge,2000,S16CS50B,190,mm,1.52,mm,306.1,MPa,381.2,MPa,48.3,MPa,Cylinder,1695,kN,,,0,mm,,,664.5,mm,,
O'Shea & Bridge,2000,S12CS50A,190,mm,1.13,mm,185.7,MPa,307.6,MPa,41,MPa,Cylinder,1377,kN,,,0,mm,,,664.5,mm,,
O'Shea & Bridge,2000,S10CS50A,190,mm,0.86,mm,210.7,MPa,322.1,MPa,41,MPa,Cylinder,1350,kN,,,0,mm,,,659,mm,,
O'Shea & Bridge,2000,S30CS80A,165,mm,2.82,mm,363.3,MPa,466.9,MPa,80.2,MPa,Cylinder,2295,kN,,,0,mm,,,580.5,mm,,
O'Shea & Bridge,2000,S20CS80B,190,mm,1.94,mm,256.4,MPa,369,MPa,74.7,MPa,Cylinder,2592,kN,,,0,mm,,,663.5,mm,,
O'Shea & Bridge,2000,S16CS80A,190,mm,1.52,mm,306.1,MPa,381.2,MPa,80.2,MPa,Cylinder,2602,kN,,,0,mm,,,663.5,mm,,
O'Shea & Bridge,2000,S12CS80A,190,mm,1.13,mm,185.7,MPa,307.6,MPa,80.2,MPa,Cylinder,2295,kN,,,0,mm,,,662.5,mm,,
O'Shea & Bridge,2000,S10CS80B,190,mm,0.86,mm,210.7,MPa,322.1,MPa,74.7,MPa,Cylinder,2451,kN,,,0,mm,,,663.5,mm,,
O'Shea & Bridge,2000,S30CS10A,165,mm,2.82,mm,363.3,MPa,466.9,MPa,108,MPa,Cylinder,2673,kN,,,0,mm,,,577.5,mm,,
O'Shea & Bridge,2000,S20CS10A,190,mm,1.94,mm,256.4,MPa,369,MPa,108,MPa,Cylinder,3360,kN,,,0,mm,,,660,mm,,
O'Shea & Bridge,2000,S16CS10A,190,mm,1.52,mm,306.1,MPa,381.2,MPa,108,MPa,Cylinder,3260,kN,,,0,mm,,,661.5,mm,,
O'Shea & Bridge,2000,S12CS10A,190,mm,1.13,mm,185.7,MPa,307.6,MPa,108,MPa,Cylinder,3058,kN,,,0,mm,,,660,mm,,
O'Shea & Bridge,2000,S10CS10A,190,mm,0.86,mm,210.7,MPa,322.1,MPa,108,MPa,Cylinder,3070,kN,,,0,mm,,,662,mm,,
O'Shea & Bridge,2000,S30E250B,165,mm,2.82,mm,363.3,MPa,466.9,MPa,48.3,MPa,Cylinder,1525,kN,,,7,mm,,,580.5,mm,,
O'Shea & Bridge,2000,S20E250A,190,mm,1.94,mm,256.4,MPa,369,MPa,41,MPa,Cylinder,1533,kN,,,8.6,mm,,,661,mm,,
O'Shea & Bridge,2000,S12E250A,190,mm,1.13,mm,185.7,MPa,307.6,MPa,41,MPa,Cylinder,1229,kN,,,8.5,mm,,,663.5,mm,,
O'Shea & Bridge,2000,S10E250A,190,mm,0.86,mm,210.7,MPa,322.1,MPa,41,MPa,Cylinder,1219,kN,,,7.4,mm,,,662,mm,,
O'Shea & Bridge,2000,S30E150B,165,mm,2.82,mm,363.3,MPa,466.9,MPa,48.3,MPa,Cylinder,1123,kN,,,17.2,mm,,,580,mm,,
O'Shea & Bridge,2000,S20E150A,190,mm,1.94,mm,256.4,MPa,369,MPa,41,MPa,Cylinder,1284,kN,,,16.2,mm,,,664,mm,,
O'Shea & Bridge,2000,S16E150B,190,mm,1.52,mm,306.1,MPa,381.2,MPa,48.3,MPa,Cylinder,1260,kN,,,15.5,mm,,,662,mm,,
O'Shea & Bridge,2000,S12E150A,190,mm,1.13,mm,185.7,MPa,307.6,MPa,41,MPa,Cylinder,1023,kN,,,18.9,mm,,,664,mm,,
O'Shea & Bridge,2000,S10E150A,190,mm,0.86,mm,210.7,MPa,322.1,MPa,41,MPa,Cylinder,1017,kN,,,13.9,mm,,,663,mm,,
O'Shea & Bridge,2000,S30E280A,165,mm,2.82,mm,363.3,MPa,466.9,MPa,80.2,MPa,Cylinder,1940,kN,,,9.4,mm,,,579.5,mm,,
O'Shea & Bridge,2000,S20E280B,190,mm,1.94,mm,256.4,MPa,369,MPa,74.7,MPa,Cylinder,2203,kN,,,10,mm,,,662.5,mm,,
O'Shea & Bridge,2000,S10E280B,190,mm,0.86,mm,210.7,MPa,322.1,MPa,74.7,MPa,Cylinder,1910,kN,,,8.6,mm,,,665.5,mm,,
O'Shea & Bridge,2000,S30E180A,165,mm,2.82,mm,363.3,MPa,466.9,MPa,80.2,MPa,Cylinder,1653,kN,,,17.9,mm,,,579.5,mm,,
O'Shea & Bridge,2000,S20E180B,190,mm,1.94,mm,256.4,MPa,369,MPa,74.7,MPa,Cylinder,1730,kN,,,20.8,mm,,,663,mm,,
O'Shea & Bridge,2000,S16E180A,190,mm,1.52,mm,306.1,MPa,381.2,MPa,80.2,MPa,Cylinder,1925,kN,,,14.3,mm,,,663.5,mm,,
O'Shea & Bridge,2000,S10E180B,190,mm,0.86,mm,210.7,MPa,322.1,MPa,74.7,MPa,Cylinder,1532,kN,,,17.9,mm,,,665,mm,,
O'Shea & Bridge,2000,S30E210B,165,mm,2.82,mm,363.3,MPa,466.9,MPa,112.7,MPa,Cylinder,2246,kN,,,6.8,mm,,,578.5,mm,,
O'Shea & Bridge,2000,S20E210B,190,mm,1.94,mm,256.4,MPa,369,MPa,112.7,MPa,Cylinder,2683,kN,,,6.5,mm,,,661.5,mm,,
O'Shea & Bridge,2000,S10E210B,190,mm,0.86,mm,210.7,MPa,322.1,MPa,112.7,MPa,Cylinder,2112,kN,,,4,mm,,,660.5,mm,,
O'Shea & Bridge,2000,S30E110B,165,mm,2.82,mm,363.3,MPa,466.9,MPa,112.7,MPa,Cylinder,1880,kN,,,15.6,mm,,,578.5,mm,,
O'Shea & Bridge,2000,S20E110B,190,mm,1.94,mm,256.4,MPa,369,MPa,112.7,MPa,Cylinder,2386,kN,,,17,mm,,,664.5,mm,,
O'Shea & Bridge,2000,S16E110B,190,mm,1.52,mm,306.1,MPa,381.2,MPa,112.7,MPa,Cylinder,2420,kN,,,12.9,mm,,,660.5,mm,,
O'Shea & Bridge,2000,S12E110B,190,mm,1.13,mm,185.7,MPa,307.6,MPa,112.7,MPa,Cylinder,1925,kN,,,17.1,mm,,,662,mm,,
Yamamoto et al.,2000,C10A-2A-1,101.4,mm,3.03,mm,371,MPa,,,23.2,MPa,Cylinder,660,kN,,,0,mm,,,3,ratio_D,,
Yamamoto et al.,2000,C10A-2A-2,101.9,mm,3.03,mm,371,MPa,,,23.2,MPa,Cylinder,649,kN,,,0,mm,,,3,ratio_D,,
Yamamoto et al.,2000,C10A-2A-3,101.8,mm,3.03,mm,371,MPa,,,23.2,MPa,Cylinder,682,kN,,,0,mm,,,3,ratio_D,,
Yamamoto et al.,2000,C20A-2A,216.4,mm,6.61,mm,452,MPa,,,24.3,MPa,Cylinder,3568,kN,,,0,mm,,,3,ratio_D,,
Yamamoto et al.,2000,C30A-2A,318.3,mm,10.36,mm,331,MPa,,,24.2,MPa,Cylinder,6565,kN,,,0,mm,,,3,ratio_D,,
Yamamoto et al.,2000,C10A-3A-1,101.7,mm,3.03,mm,371,MPa,,,40.2,MPa,Cylinder,800,kN,,,0,mm,,,3,ratio_D,,
Yamamoto et al.,2000,C10A-3A-2,101.3,mm,3.03,mm,371,MPa,,,40.2,MPa,Cylinder,742,kN,,,0,mm,,,3,ratio_D,,
Yamamoto et al.,2000,C20A-3A,216.4,mm,6.61,mm,452,MPa,,,38.3,MPa,Cylinder,4023,kN,,,0,mm,,,3,ratio_D,,
Yamamoto et al.,2000,C30A-3A,318.3,mm,10.36,mm,331,MPa,,,39.3,MPa,Cylinder,7933,kN,,,0,mm,,,3,ratio_D,,
