Repository: denavit/Composite-Column-Database

# Composite-Column-Database
A database of experimental tests on circular and rectangular concrete-filled steel tube and steel-reinforced concrete beams, columns, and beam-columns.

Documentation is available at this website: http://mark.denavit.me/Composite-Column-Database/

File: CCFT_C+PBC.csv (part 3 of 3)
Author,Year,Specimen,D,D_units,t,t_units,Fy,Fy_units,Fu,Fu_units,fc,fc_units,fc_type,Pexp,Pexp_units,d_at_Pexp,d_at_Pexp_units,et,et_units,eb,eb_units,L,L_units,Tags,Notes
Yamamoto et al.,2000,C10A-4A-1,101.9,mm,3.03,mm,371,MPa,,,51.3,MPa,Cylinder,877,kN,,,0,mm,,,3,ratio_D,,
Yamamoto et al.,2000,C10A-4A-2,101.5,mm,3.03,mm,371,MPa,,,51.3,MPa,Cylinder,862,kN,,,0,mm,,,3,ratio_D,,
Yamamoto et al.,2000,C20A-4A,216.4,mm,6.61,mm,452,MPa,,,46.8,MPa,Cylinder,4214,kN,,,0,mm,,,3,ratio_D,,
Yamamoto et al.,2000,C30A-4A,318.5,mm,10.36,mm,331,MPa,,,52.5,MPa,Cylinder,8289,kN,,,0,mm,,,3,ratio_D,,
Han & Yan,2000,SC154-1,108,mm,4.5,mm,348.1,MPa,,,31.8,MPa,Cube/100mm,342,kN,,,0,mm,,,4158,mm,,
Han & Yan,2000,SC154-2,108,mm,4.5,mm,348.1,MPa,,,31.8,MPa,Cube/100mm,292,kN,,,0,mm,,,4158,mm,,
Han & Yan,2000,SC154-3,108,mm,4.5,mm,348.1,MPa,,,46.8,MPa,Cube/100mm,298,kN,,,0,mm,,,4158,mm,,
Han & Yan,2000,SC154-4,108,mm,4.5,mm,348.1,MPa,,,46.8,MPa,Cube/100mm,280,kN,,,0,mm,,,4158,mm,,
Han & Yan,2000,SC149-1,108,mm,4.5,mm,348.1,MPa,,,46.8,MPa,Cube/100mm,318,kN,,,0,mm,,,4023,mm,,
Han & Yan,2000,SC149-2,108,mm,4.5,mm,348.1,MPa,,,46.8,MPa,Cube/100mm,320,kN,,,0,mm,,,4023,mm,,
Han & Yan,2000,SC141-1,108,mm,4.5,mm,348.1,MPa,,,31.8,MPa,Cube/100mm,350,kN,,,0,mm,,,3807,mm,,
Han & Yan,2000,SC141-2,108,mm,4.5,mm,348.1,MPa,,,31.8,MPa,Cube/100mm,370,kN,,,0,mm,,,3807,mm,,
Han & Yan,2000,SC130-1,108,mm,4.5,mm,348.1,MPa,,,31.8,MPa,Cube/100mm,400,kN,,,0,mm,,,3510,mm,,
Han & Yan,2000,SC130-2,108,mm,4.5,mm,348.1,MPa,,,31.8,MPa,Cube/100mm,390,kN,,,0,mm,,,3510,mm,,
Han & Yan,2000,SC130-3,108,mm,4.5,mm,348.1,MPa,,,46.8,MPa,Cube/100mm,440,kN,,,0,mm,,,3510,mm,,
Johansson & Gylltoft,2002,SFE,159,mm,4.8,mm,433,MPa,568,MPa,64.5,MPa,Cylinder/150mm,2150,kN,,,0,mm,,,650,mm,,
Chen & Hikosaka,2003,A1,219,mm,6,mm,325,MPa,390,MPa,58,MPa,,2989,kN,,,0,mm,,,1000,mm,,
Chen & Hikosaka,2003,A2,219,mm,6,mm,325,MPa,390,MPa,56.1,MPa,,2450,kN,,,25,mm,,,1000,mm,,
Chen & Hikosaka,2003,A3,219,mm,6,mm,325,MPa,390,MPa,59.4,MPa,,1862,kN,,,50,mm,,,1000,mm,,
Chen & Hikosaka,2003,A4,219,mm,6,mm,325,MPa,390,MPa,58,MPa,,1332.8,kN,,,75,mm,,,1000,mm,,
Chen & Hikosaka,2003,A5,219,mm,6,mm,325,MPa,390,MPa,54.1,MPa,,960.4,kN,,,100,mm,,,1000,mm,,
Chen & Hikosaka,2003,A6,219,mm,6,mm,325,MPa,390,MPa,54.1,MPa,,770.3,kN,,,125,mm,,,1000,mm,,
Chen & Hikosaka,2003,B1,219,mm,4,mm,325,MPa,390,MPa,47.6,MPa,,1930.6,kN,,,0,mm,,,1000,mm,,
Chen & Hikosaka,2003,B2,219,mm,4,mm,325,MPa,390,MPa,48.3,MPa,,1646.4,kN,,,25,mm,,,1000,mm,,
Chen & Hikosaka,2003,B3,219,mm,4,mm,325,MPa,390,MPa,49.3,MPa,,1235.8,kN,,,50,mm,,,1000,mm,,
Chen & Hikosaka,2003,B4,219,mm,4,mm,325,MPa,390,MPa,49.3,MPa,,986.9,kN,,,75,mm,,,1000,mm,,
Chen & Hikosaka,2003,B5,219,mm,4,mm,325,MPa,390,MPa,48.3,MPa,,669.3,kN,,,100,mm,,,1000,mm,,
Chen & Hikosaka,2003,B6,219,mm,4,mm,325,MPa,390,MPa,48.3,MPa,,579.2,kN,,,125,mm,,,1000,mm,,
Chen & Hikosaka,2003,C1,219,mm,4,mm,325,MPa,390,MPa,52.3,MPa,,1979.6,kN,,,0,mm,,,1000,mm,,
Chen & Hikosaka,2003,C2,219,mm,4,mm,325,MPa,390,MPa,54.2,MPa,,1695.4,kN,,,25,mm,,,1000,mm,,
Chen & Hikosaka,2003,C3,219,mm,4,mm,325,MPa,390,MPa,54.2,MPa,,1521,kN,,,50,mm,,,1000,mm,,
Chen & Hikosaka,2003,C4,219,mm,4,mm,325,MPa,390,MPa,52,MPa,,1017.2,kN,,,75,mm,,,1000,mm,,
Chen & Hikosaka,2003,C5,219,mm,4,mm,325,MPa,390,MPa,54.1,MPa,,825.2,kN,,,100,mm,,,1000,mm,,
Gopal & Manoharan,2003,A1,76,mm,2,mm,275,MPa,340,MPa,52,MPa,Cube,206,kN,15,mm,15,mm,,,1555,mm,,
Gopal & Manoharan,2003,A2,76,mm,2,mm,275,MPa,340,MPa,52,MPa,Cube,240,kN,12,mm,15,mm,,,1330,mm,,
Gopal & Manoharan,2003,A3,76,mm,2,mm,275,MPa,340,MPa,52,MPa,Cube,265,kN,10,mm,15,mm,,,1105,mm,,
Han & Yao,2003b,S-1,120,mm,2.65,mm,340,MPa,439.6,MPa,20.1,MPa,Cube/150mm,640,kN,,,0,mm,,,360,mm,,
Han & Yao,2003b,S-2,120,mm,2.65,mm,340,MPa,439.6,MPa,20.1,MPa,Cube/150mm,533,kN,,,14,mm,,,360,mm,,
Han & Yao,2003b,S-3,120,mm,2.65,mm,340,MPa,439.6,MPa,36,MPa,Cube/150mm,816,kN,,,0,mm,,,360,mm,,
Han & Yao,2003b,S-4,120,mm,2.65,mm,340,MPa,439.6,MPa,36,MPa,Cube/150mm,600,kN,,,14,mm,,,360,mm,,
Han & Yao,2003b,L-2,120,mm,2.65,mm,340,MPa,439.6,MPa,36,MPa,Cube/150mm,769,kN,,,0,mm,,,1400,mm,,
Han & Yao,2003b,L-1,120,mm,2.65,mm,340,MPa,439.6,MPa,36,MPa,Cube/150mm,590,kN,,,14,mm,,,1400,mm,,
Han & Yao,2003b,L-5,120,mm,2.65,mm,340,MPa,439.6,MPa,30,MPa,Cube/150mm,412,kN,,,31,mm,,,1400,mm,,
Uenaka et al.,2003,t10-000,158.7,mm,0.9,mm,221,MPa,,,18.7,MPa,Cylinder,699.7,kN,,,0,mm,,,450,mm,,
Uenaka et al.,2003,t16-000,157.5,mm,1.5,mm,308,MPa,,,18.7,MPa,Cylinder,815.4,kN,,,0,mm,,,450,mm,,
Uenaka et al.,2003,t23-000,157.7,mm,2.14,mm,286,MPa,,,18.7,MPa,Cylinder,907.5,kN,,,0,mm,,,450,mm,,
Ghannam et al.,2004,C11-N,165,mm,4.7,mm,355,MPa,,,33.4,MPa,Cube,1058,kN,,,0,mm,,,2475,mm,,
Ghannam et al.,2004,C12-N,165,mm,4.7,mm,355,MPa,,,33.4,MPa,Cube,1037,kN,,,0,mm,,,2475,mm,,
Ghannam et al.,2004,C13-LW,165,mm,4.7,mm,355,MPa,,,10,MPa,Cube,800,kN,,,0,mm,,,2475,mm,LightweightConcrete,
Ghannam et al.,2004,C14-LW,165,mm,4.7,mm,355,MPa,,,10,MPa,Cube,834,kN,,,0,mm,,,2475,mm,LightweightConcrete,
Ghannam et al.,2004,C16-N,110,mm,1.9,mm,350,MPa,,,33.4,MPa,Cube,437,kN,,,0,mm,,,2200,mm,,
Ghannam et al.,2004,C17-N,110,mm,1.9,mm,350,MPa,,,33.4,MPa,Cube,368,kN,,,0,mm,,,2200,mm,,
Ghannam et al.,2004,C18-N,110,mm,1.9,mm,350,MPa,,,33.4,MPa,Cube,355,kN,,,0,mm,,,2200,mm,,
Ghannam et al.,2004,C19-N,110,mm,1.9,mm,350,MPa,,,33.4,MPa,Cube,374,kN,,,0,mm,,,2200,mm,,
Ghannam et al.,2004,C22-LW,110,mm,1.9,mm,350,MPa,,,10,MPa,Cube,269,kN,,,0,mm,,,2200,mm,LightweightConcrete,
Ghannam et al.,2004,C23-LW,110,mm,1.9,mm,350,MPa,,,10,MPa,Cube,252,kN,,,0,mm,,,2200,mm,LightweightConcrete,
Ghannam et al.,2004,C24-LW,110,mm,1.9,mm,350,MPa,,,10,MPa,Cube,211,kN,,,0,mm,,,2200,mm,LightweightConcrete,
Ghannam et al.,2004,C25-LW,110,mm,1.9,mm,350,MPa,,,10,MPa,Cube,219,kN,,,0,mm,,,2200,mm,LightweightConcrete,
Giakoumelis & Lam,2004,C3,114.43,mm,3.98,mm,343,MPa,,,31.4,MPa,Cube,948,kN,,,0,mm,,,300,mm,,
Giakoumelis & Lam,2004,C4,114.57,mm,3.99,mm,343,MPa,,,93.6,MPa,Cube,1308,kN,,,0,mm,,,300,mm,,
Giakoumelis & Lam,2004,C5,114.43,mm,3.82,mm,343,MPa,,,34.7,MPa,Cube,929,kN,,,0,mm,,,300,mm,Greased,
Giakoumelis & Lam,2004,C6,114.26,mm,3.93,mm,343,MPa,,,97.2,MPa,Cube,1359,kN,,,0,mm,,,300,mm,Greased,
Giakoumelis & Lam,2004,C7,114.88,mm,4.91,mm,365,MPa,,,34.7,MPa,Cube,1380,kN,,,0,mm,,,300.5,mm,,
Giakoumelis & Lam,2004,C8,115.04,mm,4.92,mm,365,MPa,,,104.9,MPa,Cube,1787,kN,,,0,mm,,,300,mm,,
Giakoumelis & Lam,2004,C9,115.02,mm,5.02,mm,365,MPa,,,57.6,MPa,Cube,1413,kN,,,0,mm,,,300.5,mm,,
Giakoumelis & Lam,2004,C10,114.49,mm,3.75,mm,343,MPa,,,57.6,MPa,Cube,1038,kN,,,0,mm,,,299.3,mm,Greased,
Giakoumelis & Lam,2004,C11,114.29,mm,3.75,mm,343,MPa,,,57.6,MPa,Cube,1067,kN,,,0,mm,,,300,mm,,
Giakoumelis & Lam,2004,C12,114.3,mm,3.85,mm,343,MPa,,,31.9,MPa,Cube,998,kN,,,0,mm,,,300,mm,,
Giakoumelis & Lam,2004,C13,114.09,mm,3.85,mm,343,MPa,,,31.9,MPa,Cube,948,kN,,,0,mm,,,300.5,mm,Greased,
Giakoumelis & Lam,2004,C14,114.54,mm,3.84,mm,343,MPa,,,98.9,MPa,Cube,1359,kN,,,0,mm,,,300,mm,,
Giakoumelis & Lam,2004,C15,114.37,mm,3.85,mm,343,MPa,,,98.9,MPa,Cube,1182,kN,,,0,mm,,,299.5,mm,Greased,
Han & Yao,2004,scsc1-1,100,mm,3,mm,303.5,MPa,,,58.5,MPa,Cube,708,kN,,,0,mm,,,300,mm,,
Han & Yao,2004,scsc1-2,100,mm,3,mm,303.5,MPa,,,58.5,MPa,Cube,820,kN,,,0,mm,,,300,mm,,
Han & Yao,2004,sch1-1,100,mm,3,mm,303.5,MPa,,,58.5,MPa,Cube,766,kN,,,0,mm,,,300,mm,,
Han & Yao,2004,sch1-2,100,mm,3,mm,303.5,MPa,,,58.5,MPa,Cube,820,kN,,,0,mm,,,300,mm,,
Han & Yao,2004,scv1-1,100,mm,3,mm,303.5,MPa,,,58.5,MPa,Cube,780,kN,,,0,mm,,,300,mm,,
Han & Yao,2004,scv1-2,100,mm,3,mm,303.5,MPa,,,58.5,MPa,Cube,814,kN,,,0,mm,,,300,mm,,
Han & Yao,2004,scsc2-1,200,mm,3,mm,303.5,MPa,,,58.5,MPa,Cube,2320,kN,,,0,mm,,,600,mm,,
Han & Yao,2004,scsc2-2,200,mm,3,mm,303.5,MPa,,,58.5,MPa,Cube,2330,kN,,,0,mm,,,600,mm,,
Han & Yao,2004,sch2-1,200,mm,3,mm,303.5,MPa,,,58.5,MPa,Cube,2160,kN,,,0,mm,,,600,mm,,
Han & Yao,2004,sch2-2,200,mm,3,mm,303.5,MPa,,,58.5,MPa,Cube,2160,kN,,,0,mm,,,600,mm,,
Han & Yao,2004,scv2-1,200,mm,3,mm,303.5,MPa,,,58.5,MPa,Cube,2383,kN,,,0,mm,,,600,mm,,
Han & Yao,2004,scv2-2,200,mm,3,mm,303.5,MPa,,,58.5,MPa,Cube,2256,kN,,,0,mm,,,600,mm,,
Han & Yao,2004,lcsc1-1,200,mm,3,mm,303.5,MPa,,,58.5,MPa,Cube,1830,kN,,,0,mm,,,2000,mm,,
Han & Yao,2004,lcsc1-2,200,mm,3,mm,303.5,MPa,,,58.5,MPa,Cube,1806,kN,,,0,mm,,,2000,mm,,
Han & Yao,2004,lch1-1,200,mm,3,mm,303.5,MPa,,,58.5,MPa,Cube,1882,kN,,,0,mm,,,2000,mm,,
Han & Yao,2004,lch1-2,200,mm,3,mm,303.5,MPa,,,58.5,MPa,Cube,2060,kN,,,0,mm,,,2000,mm,,
Han & Yao,2004,lcv1,200,mm,3,mm,303.5,MPa,,,58.5,MPa,Cube,2115,kN,,,0,mm,,,2000,mm,,
Han & Yao,2004,lcsc2-1,200,mm,3,mm,303.5,MPa,,,58.5,MPa,Cube,1215,kN,,,30,mm,,,2000,mm,,
Han & Yao,2004,lcsc2-2,200,mm,3,mm,303.5,MPa,,,58.5,MPa,Cube,1132,kN,,,30,mm,,,2000,mm,,
Han & Yao,2004,lch2-1,200,mm,3,mm,303.5,MPa,,,58.5,MPa,Cube,1291,kN,,,30,mm,,,2000,mm,,
Han & Yao,2004,lch2-2,200,mm,3,mm,303.5,MPa,,,58.5,MPa,Cube,1234,kN,,,30,mm,,,2000,mm,,
Han & Yao,2004,lcv2,200,mm,3,mm,303.5,MPa,,,58.5,MPa,Cube,1280,kN,,,30,mm,,,2000,mm,,
Sakino et al.,2004,CC4-A-2,149,mm,2.96,mm,308,MPa,340,MPa,25.4,MPa,Cylinder,941,kN,,,0,mm,,,3,ratio_D,,
Sakino et al.,2004,CC4-A-4-1,149,mm,2.96,mm,308,MPa,340,MPa,40.5,MPa,Cylinder,1064,kN,,,0,mm,,,3,ratio_D,,
Sakino et al.,2004,CC4-A-4-2,149,mm,2.96,mm,308,MPa,340,MPa,40.5,MPa,Cylinder,1080,kN,,,0,mm,,,3,ratio_D,,
Sakino et al.,2004,CC4-A-8,149,mm,2.96,mm,308,MPa,340,MPa,77,MPa,Cylinder,1781,kN,,,0,mm,,,3,ratio_D,,
Sakino et al.,2004,CC4-C-2,301,mm,2.96,mm,279,MPa,284,MPa,25.4,MPa,Cylinder,2382,kN,,,0,mm,,,3,ratio_D,,
Sakino et al.,2004,CC4-C-4-1,300,mm,2.96,mm,279,MPa,284,MPa,41.1,MPa,Cylinder,3277,kN,,,0,mm,,,3,ratio_D,,
Sakino et al.,2004,CC4-C-4-2,300,mm,2.96,mm,279,MPa,284,MPa,41.1,MPa,Cylinder,3152,kN,,,0,mm,,,3,ratio_D,,
Sakino et al.,2004,CC4-C-8,301,mm,2.96,mm,279,MPa,284,MPa,80.3,MPa,Cylinder,5540,kN,,,0,mm,,,3,ratio_D,,
Sakino et al.,2004,CC4-D-2,450,mm,2.96,mm,279,MPa,284,MPa,25.4,MPa,Cylinder,4415,kN,,,0,mm,,,3,ratio_D,,
Sakino et al.,2004,CC4-D-4-1,450,mm,2.96,mm,279,MPa,284,MPa,41.1,MPa,Cylinder,6870,kN,,,0,mm,,,3,ratio_D,,
Sakino et al.,2004,CC4-D-4-2,450,mm,2.96,mm,279,MPa,284,MPa,41.1,MPa,Cylinder,6985,kN,,,0,mm,,,3,ratio_D,,
Sakino et al.,2004,CC4-D-8,450,mm,2.96,mm,279,MPa,284,MPa,85.1,MPa,Cylinder,11665,kN,,,0,mm,,,3,ratio_D,,
Sakino et al.,2004,CC6-A-2,122,mm,4.54,mm,576,MPa,636,MPa,25.4,MPa,Cylinder,1509,kN,,,0,mm,,,3,ratio_D,,
Sakino et al.,2004,CC6-A-4-1,122,mm,4.54,mm,576,MPa,636,MPa,40.5,MPa,Cylinder,1657,kN,,,0,mm,,,3,ratio_D,,
Sakino et al.,2004,CC6-A-4-2,122,mm,4.54,mm,576,MPa,636,MPa,40.5,MPa,Cylinder,1663,kN,,,0,mm,,,3,ratio_D,,
Sakino et al.,2004,CC6-A-8,122,mm,4.54,mm,576,MPa,636,MPa,77,MPa,Cylinder,2100,kN,,,0,mm,,,3,ratio_D,,
Sakino et al.,2004,CC6-C-2,239,mm,4.54,mm,507,MPa,531,MPa,25.4,MPa,Cylinder,3035,kN,,,0,mm,,,3,ratio_D,,
Sakino et al.,2004,CC6-C-4-1,238,mm,4.54,mm,507,MPa,531,MPa,40.5,MPa,Cylinder,3583,kN,,,0,mm,,,3,ratio_D,,
Sakino et al.,2004,CC6-C-4-2,238,mm,4.54,mm,507,MPa,531,MPa,40.5,MPa,Cylinder,3647,kN,,,0,mm,,,3,ratio_D,,
Sakino et al.,2004,CC6-C-8,238,mm,4.54,mm,507,MPa,531,MPa,77,MPa,Cylinder,5578,kN,,,0,mm,,,3,ratio_D,,
Sakino et al.,2004,CC6-D-2,361,mm,4.54,mm,525,MPa,548,MPa,25.4,MPa,Cylinder,5633,kN,,,0,mm,,,3,ratio_D,,
Sakino et al.,2004,CC6-D-4-1,361,mm,4.54,mm,525,MPa,548,MPa,41.1,MPa,Cylinder,7260,kN,,,0,mm,,,3,ratio_D,,
Sakino et al.,2004,CC6-D-4-2,360,mm,4.54,mm,525,MPa,548,MPa,41.1,MPa,Cylinder,7045,kN,,,0,mm,,,3,ratio_D,,
Sakino et al.,2004,CC6-D-8,360,mm,4.54,mm,525,MPa,548,MPa,85.1,MPa,Cylinder,11505,kN,,,0,mm,,,3,ratio_D,,
Sakino et al.,2004,CC8-A-2,108,mm,6.47,mm,853,MPa,940,MPa,25.4,MPa,Cylinder,2275,kN,,,0,mm,,,3,ratio_D,,
Sakino et al.,2004,CC8-A-4-1,109,mm,6.47,mm,853,MPa,940,MPa,40.5,MPa,Cylinder,2446,kN,,,0,mm,,,3,ratio_D,,
Sakino et al.,2004,CC8-A-4-2,108,mm,6.47,mm,853,MPa,940,MPa,40.5,MPa,Cylinder,2402,kN,,,0,mm,,,3,ratio_D,,
Sakino et al.,2004,CC8-A-8,108,mm,6.47,mm,853,MPa,940,MPa,77,MPa,Cylinder,2713,kN,,,0,mm,,,3,ratio_D,,
Sakino et al.,2004,CC8-C-2,222,mm,6.47,mm,843,MPa,875,MPa,25.4,MPa,Cylinder,4964,kN,,,0,mm,,,3,ratio_D,,
Sakino et al.,2004,CC8-C-4-1,222,mm,6.47,mm,843,MPa,875,MPa,40.5,MPa,Cylinder,5638,kN,,,0,mm,,,3,ratio_D,,
Sakino et al.,2004,CC8-C-4-2,222,mm,6.47,mm,843,MPa,875,MPa,40.5,MPa,Cylinder,5714,kN,,,0,mm,,,3,ratio_D,,
Sakino et al.,2004,CC8-C-8,222,mm,6.47,mm,843,MPa,875,MPa,77,MPa,Cylinder,7304,kN,,,0,mm,,,3,ratio_D,,
Sakino et al.,2004,CC8-D-2,337,mm,6.47,mm,823,MPa,863,MPa,25.4,MPa,Cylinder,8475,kN,,,0,mm,,,3,ratio_D,,
Sakino et al.,2004,CC8-D-4-1,337,mm,6.47,mm,823,MPa,863,MPa,41.1,MPa,Cylinder,9668,kN,,,0,mm,,,3,ratio_D,,
Sakino et al.,2004,CC8-D-4-2,337,mm,6.47,mm,823,MPa,863,MPa,41.1,MPa,Cylinder,9835,kN,,,0,mm,,,3,ratio_D,,
Sakino et al.,2004,CC8-D-8,337,mm,6.47,mm,823,MPa,863,MPa,85.1,MPa,Cylinder,13776,kN,,,0,mm,,,3,ratio_D,,
Zhang et al.,2005,O-1P,180,mm,1.49,mm,222.7,MPa,307.14,MPa,44.76,MPa,Cube,1287,kN,,,0,mm,,,555,mm,,
Zhang et al.,2005,O-2P,150,mm,1.5,mm,222.7,MPa,307.14,MPa,44.76,MPa,Cube,1024,kN,,,0,mm,,,459,mm,,
Zhang et al.,2005,O-3P,135,mm,1.46,mm,222.7,MPa,307.14,MPa,44.76,MPa,Cube,800,kN,,,0,mm,,,417,mm,,
Zhang et al.,2005,O-4P,120,mm,1.51,mm,222.7,MPa,307.14,MPa,49.32,MPa,Cube,690,kN,,,0,mm,,,369,mm,,
Yu et al.,2007,SZ5S4A1a,219,mm,4.78,mm,350,MPa,,,50.5,MPa,Cube,3400,kN,,,0,mm,,,650,mm,,
Yu et al.,2007,SZ5S4A1b,219,mm,4.72,mm,350,MPa,,,50.5,MPa,Cube,3350,kN,,,0,mm,,,650,mm,,
Yu et al.,2007,SZ5S3A1,219,mm,4.75,mm,350,MPa,,,42.6,MPa,Cube,3150,kN,,,0,mm,,,650,mm,,
Yu et al.,2007,SZ3S6A1,165,mm,2.73,mm,350,MPa,,,77.2,MPa,Cube,2080,kN,,,0,mm,,,510,mm,,
Yu et al.,2007,SZ3S4A1,165,mm,2.72,mm,350,MPa,,,57,MPa,Cube,1750,kN,,,0,mm,,,510,mm,,
Yu et al.,2007,SZ3C4A1,165,mm,2.75,mm,350,MPa,,,46.3,MPa,Cube,1560,kN,,,0,mm,,,510,mm,,
Yu et al.,2008,C30-1,100,mm,1.9,mm,404,MPa,,,121.6,MPa,Cube,1125,kN,,,0,mm,,,300,mm,,
Yu et al.,2008,C30-2,100,mm,1.9,mm,404,MPa,,,121.6,MPa,Cube,1085,kN,,,0,mm,,,300,mm,,
Yu et al.,2008,C30-3,100,mm,1.9,mm,404,MPa,,,121.6,MPa,Cube,1100,kN,,,0,mm,,,300,mm,,
Yu et al.,2008,C30-4,100,mm,1.9,mm,404,MPa,,,121.6,MPa,Cube,1170,kN,,,0,mm,,,300,mm,,
Yu et al.,2008,C90-1,100,mm,1.9,mm,404,MPa,,,121.6,MPa,Cube,1065,kN,,,0,mm,,,900,mm,,
Yu et al.,2008,C90-2,100,mm,1.9,mm,404,MPa,,,121.6,MPa,Cube,980,kN,,,0,mm,,,900,mm,,
Yu et al.,2008,C150-1,100,mm,1.9,mm,404,MPa,,,121.6,MPa,Cube,907,kN,,,0,mm,,,1500,mm,,
Yu et al.,2008,C150-2,100,mm,1.9,mm,404,MPa,,,121.6,MPa,Cube,760,kN,,,0,mm,,,1500,mm,,
Yu et al.,2008,C150-3,100,mm,1.9,mm,404,MPa,,,121.6,MPa,Cube,456,kN,,,15,mm,,,1500,mm,,
Yu et al.,2008,C150-4,100,mm,1.9,mm,404,MPa,,,121.6,MPa,Cube,478,kN,,,15,mm,,,1500,mm,,
Yu et al.,2008,C150-5,100,mm,1.9,mm,404,MPa,,,121.6,MPa,Cube,297.5,kN,,,30,mm,,,1500,mm,,
Yu et al.,2008,C150-6,100,mm,1.9,mm,404,MPa,,,121.6,MPa,Cube,320,kN,,,30,mm,,,1500,mm,,
Yu et al.,2008,C300-1,100,mm,1.9,mm,404,MPa,,,121.6,MPa,Cube,288,kN,,,0,mm,,,3000,mm,,
Yu et al.,2008,C300-2,100,mm,1.9,mm,404,MPa,,,121.6,MPa,Cube,317.5,kN,,,0,mm,,,3000,mm,,
Liew & Xiong,2009,CFT-S-100-0P,219,mm,6.3,mm,300,MPa,,,108,MPa,Cylinder,5410,kN,,,0,mm,,,708,mm,,
Liew & Xiong,2009,CFT-l-100-0P,219,mm,6.3,mm,405,MPa,,,99,MPa,Cylinder,4977,kN,,,0,mm,,,1728,mm,,
Liew & Xiong,2009,CFT-L-100-0P,219,mm,6.3,mm,393,MPa,,,100,MPa,Cylinder,4204,kN,,,0,mm,,,3078,mm,,
Zhang et al.,2010,A1,180,mm,6,mm,275,MPa,450,MPa,53.8,MPa,Cube,930,kN,,,60,mm,,,800,mm,,
Zhang et al.,2010,A2,180,mm,6,mm,275,MPa,450,MPa,53.8,MPa,Cube,550,kN,,,120,mm,,,800,mm,,
Han et al.,2011,CS1-s,114,mm,2.74,mm,310,MPa,371,MPa,45,MPa,Cube,670,kN,,,7.5,mm,,,580,mm,,
Han et al.,2011,CS2-s,114,mm,2.74,mm,310,MPa,371,MPa,45,MPa,Cube,525,kN,,,15,mm,,,580,mm,,
Han et al.,2011,CL2-s,114,mm,2.74,mm,310,MPa,371,MPa,45,MPa,Cube,370,kN,,,15,mm,,,1720,mm,,
Han et al.,2011,CL3-s,114,mm,2.74,mm,310,MPa,371,MPa,45,MPa,Cube,252,kN,,,30,mm,,,1720,mm,,
Lee et al.,2011,O49E24_30,240,mm,6,mm,489,MPa,550,MPa,31.5,MPa,Cylinder,1277,kN,7.79,mm,120,mm,,,1400,mm,,
Lee et al.,2011,O49C36_30,360,mm,6,mm,498,MPa,567,MPa,31.5,MPa,Cylinder,6888,kN,11.96,mm,0,mm,,,1760,mm,,
Lee et al.,2011,O49E36_30,360,mm,6,mm,498,MPa,567,MPa,31.5,MPa,Cylinder,4294,kN,8.98,mm,60,mm,,,1760,mm,,
Lee et al.,2011,O49E48_30,480,mm,6,mm,468,MPa,539,MPa,31.5,MPa,Cylinder,3323,kN,12.95,mm,240,mm,,,2120,mm,,
Lee et al.,2011,O49E60_30,600,mm,6,mm,517,MPa,578,MPa,31.5,MPa,Cylinder,4590,kN,15.42,mm,300,mm,,,2480,mm,,
Lee et al.,2011,O49E24_60,240,mm,6,mm,489,MPa,550,MPa,59,MPa,Cylinder,1438,kN,7.14,mm,120,mm,,,1400,mm,,
Lee et al.,2011,O49E36_60,360,mm,6,mm,498,MPa,567,MPa,59,MPa,Cylinder,2537,kN,12.59,mm,180,mm,,,1760,mm,,
Lee et al.,2011,O49E48_60,480,mm,6,mm,468,MPa,539,MPa,59,MPa,Cylinder,3895,kN,14.12,mm,240,mm,,,2120,mm,,
Lee et al.,2011,O57C30_30,300,mm,12,mm,479,MPa,631,MPa,31.5,MPa,Cylinder,9823,kN,7.42,mm,0,mm,,,1580,mm,,
Lee et al.,2011,O57E30_30,300,mm,12,mm,479,MPa,631,MPa,31.5,MPa,Cylinder,3683,kN,18.5,mm,150,mm,,,1580,mm,,
Lee et al.,2011,O57E48_30,480,mm,12,mm,489,MPa,638,MPa,31.5,MPa,Cylinder,5135,kN,9.03,mm,240,mm,,,2120,mm,,
Muciaccia et al.,2011,NVC_80_1,139.6,mm,4,mm,374,MPa,440,MPa,62,MPa,Cylinder,756.9,kN,,,25,mm,,,131,cm,,
Muciaccia et al.,2011,NVC_80_2,139.6,mm,4,mm,374,MPa,440,MPa,62,MPa,Cylinder,874.7,kN,,,25,mm,,,123,cm,,
Muciaccia et al.,2011,NVC_200_1,139.6,mm,4,mm,374,MPa,440,MPa,62,MPa,Cylinder,608.2,kN,,,25,mm,,,212.5,cm,,
Muciaccia et al.,2011,NVC_200_2,139.6,mm,4,mm,374,MPa,440,MPa,62,MPa,Cylinder,605.7,kN,,,25,mm,,,213.5,cm,,
Muciaccia et al.,2011,NVC_300_1,139.6,mm,4,mm,374,MPa,440,MPa,62,MPa,Cylinder,555.9,kN,,,25,mm,,,327,cm,,
Muciaccia et al.,2011,NVC_300_2,139.6,mm,4,mm,374,MPa,440,MPa,62,MPa,Cylinder,484.11,kN,,,25,mm,,,327,cm,,
Muciaccia et al.,2011,NVC_440_1,139.6,mm,4,mm,374,MPa,440,MPa,62,MPa,Cylinder,336.2,kN,,,25,mm,,,467,cm,,
Muciaccia et al.,2011,NVC_440_2,139.6,mm,4,mm,374,MPa,440,MPa,62,MPa,Cylinder,333,kN,,,25,mm,,,467,cm,,
Muciaccia et al.,2011,SCC_80_1,139.6,mm,4,mm,374,MPa,440,MPa,62,MPa,Cylinder,813.8,kN,,,25,mm,,,107,cm,,
Muciaccia et al.,2011,SCC_80_2,139.6,mm,4,mm,374,MPa,440,MPa,62,MPa,Cylinder,835.2,kN,,,25,mm,,,125,cm,,
Muciaccia et al.,2011,SCC_200_1,139.6,mm,4,mm,374,MPa,440,MPa,62,MPa,Cylinder,610.3,kN,,,25,mm,,,304,cm,,
Muciaccia et al.,2011,SCC_200_2,139.6,mm,4,mm,374,MPa,440,MPa,62,MPa,Cylinder,678.6,kN,,,25,mm,,,213,cm,,
Muciaccia et al.,2011,SCC_300_1,139.6,mm,4,mm,374,MPa,440,MPa,62,MPa,Cylinder,540.95,kN,,,25,mm,,,327,cm,,
Muciaccia et al.,2011,SCC_300_2,139.6,mm,4,mm,374,MPa,440,MPa,62,MPa,Cylinder,569,kN,,,25,mm,,,327,cm,,
Muciaccia et al.,2011,SCC_440_1,139.6,mm,4,mm,374,MPa,440,MPa,62,MPa,Cylinder,342.4,kN,,,25,mm,,,467,cm,,
Muciaccia et al.,2011,SCC_440_2,139.6,mm,4,mm,374,MPa,440,MPa,62,MPa,Cylinder,333.9,kN,,,25,mm,,,467,cm,,
Portoles et al.,2011,C1,100,mm,3,mm,322,MPa,,,32.7,MPa,Cylinder,181.56,kN,,,20,mm,,,2135,mm,,
Portoles et al.,2011,C2,100,mm,3,mm,322,MPa,,,34.5,MPa,Cylinder,117.49,kN,,,50,mm,,,2135,mm,,
Portoles et al.,2011,C3,100,mm,3,mm,322,MPa,,,65.79,MPa,Cylinder,248.58,kN,,,20,mm,,,2135,mm,,
Portoles et al.,2011,C4,100,mm,3,mm,322,MPa,,,71.64,MPa,Cylinder,151.59,kN,,,50,mm,,,2135,mm,,
Portoles et al.,2011,C5,100,mm,3,mm,322,MPa,,,95.63,MPa,Cylinder,271.04,kN,,,20,mm,,,2135,mm,,
Portoles et al.,2011,C6,100,mm,3,mm,322,MPa,,,93.01,MPa,Cylinder,154.24,kN,,,50,mm,,,2135,mm,,
Portoles et al.,2011,C9,100,mm,3,mm,322,MPa,,,39.43,MPa,Cylinder,140.32,kN,,,20,mm,,,3135,mm,,
Portoles et al.,2011,C10,100,mm,3,mm,322,MPa,,,36.68,MPa,Cylinder,95.75,kN,,,50,mm,,,3135,mm,,
Portoles et al.,2011,C11,100,mm,3,mm,322,MPa,,,71.74,MPa,Cylinder,159.55,kN,,,20,mm,,,3135,mm,,
Portoles et al.,2011,C12,100,mm,3,mm,322,MPa,,,79.55,MPa,Cylinder,102.75,kN,,,50,mm,,,3135,mm,,
Portoles et al.,2011,C13,100,mm,3,mm,322,MPa,,,94.56,MPa,Cylinder,160.33,kN,,,20,mm,,,3135,mm,,
Portoles et al.,2011,C14,100,mm,3,mm,322,MPa,,,90.4,MPa,Cylinder,160.8,kN,,,50,mm,,,3135,mm,,
Portoles et al.,2011,C18,100,mm,5,mm,322,MPa,,,35.39,MPa,Cylinder,270.02,kN,,,20,mm,,,2135,mm,,
Portoles et al.,2011,C19,100,mm,5,mm,322,MPa,,,30.54,MPa,Cylinder,161.26,kN,,,50,mm,,,2135,mm,,
Portoles et al.,2011,C20,100,mm,5,mm,322,MPa,,,70.16,MPa,Cylinder,313.55,kN,,,20,mm,,,2135,mm,,
Portoles et al.,2011,C21,100,mm,5,mm,322,MPa,,,61,MPa,Cylinder,183.81,kN,,,50,mm,,,2135,mm,,
Portoles et al.,2011,C22,101.6,mm,5,mm,320,MPa,,,95.43,MPa,Cylinder,330.4,kN,,,20,mm,,,2135,mm,,
Portoles et al.,2011,C23,101.6,mm,5,mm,320,MPa,,,81.66,MPa,Cylinder,213.46,kN,,,50,mm,,,2135,mm,,
Portoles et al.,2011,C24,101.6,mm,5,mm,320,MPa,,,38.67,MPa,Cylinder,212.48,kN,,,20,mm,,,3135,mm,,
Portoles et al.,2011,C25,101.6,mm,5,mm,320,MPa,,,39.56,MPa,Cylinder,144.83,kN,,,50,mm,,,3135,mm,,
Portoles et al.,2011,C26,101.6,mm,5,mm,320,MPa,,,71.86,MPa,Cylinder,231.35,kN,,,20,mm,,,3135,mm,,
Portoles et al.,2011,C27,101.6,mm,5,mm,320,MPa,,,72.49,MPa,Cylinder,153.16,kN,,,50,mm,,,3135,mm,,
Portoles et al.,2011,C28,101.6,mm,5,mm,320,MPa,,,86.39,MPa,Cylinder,246.82,kN,,,20,mm,,,3135,mm,,
Portoles et al.,2011,C29,101.6,mm,5,mm,320,MPa,,,96.74,MPa,Cylinder,164.95,kN,,,50,mm,,,3135,mm,,
Portoles et al.,2011,C30,125,mm,5,mm,322,MPa,,,87.98,MPa,Cylinder,474.17,kN,,,20,mm,,,3135,mm,,
Portoles et al.,2011,C31,125,mm,5,mm,322,MPa,,,96.97,MPa,Cylinder,317.9,kN,,,50,mm,,,3135,mm,,
Portoles et al.,2011,C32,125,mm,5,mm,322,MPa,,,107.33,MPa,Cylinder,489.47,kN,,,20,mm,,,3135,mm,,
Portoles et al.,2011,C33,125,mm,5,mm,322,MPa,,,97.92,MPa,Cylinder,322.97,kN,,,50,mm,,,3135,mm,,
Portoles et al.,2011,C34,160.1,mm,5.7,mm,322,MPa,,,87.38,MPa,Cylinder,1012.5,kN,,,20,mm,,,3135,mm,,
Portoles et al.,2011,C35,160.1,mm,5.7,mm,322,MPa,,,74.75,MPa,Cylinder,642.16,kN,,,50,mm,,,3135,mm,,
Portoles et al.,2011,C36,160.1,mm,5.7,mm,322,MPa,,,83.08,MPa,Cylinder,1011.5,kN,,,20,mm,,,3135,mm,,
Portoles et al.,2011,C37,160.1,mm,5.7,mm,322,MPa,,,98.5,MPa,Cylinder,686.21,kN,,,50,mm,,,3135,mm,,
Dundu,2012,S1-1,114.85,mm,3,mm,354.05,MPa,432.35,MPa,40.3,MPa,Cylinder,806.4,kN,,,0,mm,,,1000,mm,,
Dundu,2012,S1-2,114.85,mm,3,mm,354.05,MPa,432.35,MPa,40.3,MPa,Cylinder,688.2,kN,,,0,mm,,,1500,mm,,
Dundu,2012,S1-3,114.85,mm,3,mm,354.05,MPa,432.35,MPa,40.3,MPa,Cylinder,632.2,kN,,,0,mm,,,2000,mm,,
Dundu,2012,S1-4,114.85,mm,3,mm,354.05,MPa,432.35,MPa,40.3,MPa,Cylinder,566.1,kN,,,0,mm,,,2500,mm,,
Dundu,2012,S1-5,127.3,mm,3,mm,345.2,MPa,430.4,MPa,40.3,MPa,Cylinder,912.1,kN,,,0,mm,,,1000,mm,,
Dundu,2012,S1-6,127.3,mm,3,mm,345.2,MPa,430.4,MPa,40.3,MPa,Cylinder,848.5,kN,,,0,mm,,,1500,mm,,
Dundu,2012,S1-7,127.3,mm,3,mm,345.2,MPa,430.4,MPa,40.3,MPa,Cylinder,715.8,kN,,,0,mm,,,2000,mm,,
Dundu,2012,S1-8,127.3,mm,3,mm,345.2,MPa,430.4,MPa,40.3,MPa,Cylinder,638.8,kN,,,0,mm,,,2500,mm,,
Dundu,2012,S1-9,139.2,mm,3,mm,361.95,MPa,457.85,MPa,40.3,MPa,Cylinder,1059.8,kN,,,0,mm,,,1000,mm,,
Dundu,2012,S1-10,139.2,mm,3,mm,361.95,MPa,457.85,MPa,40.3,MPa,Cylinder,941.9,kN,,,0,mm,,,1500,mm,,
Dundu,2012,S1-11,139.2,mm,3,mm,361.95,MPa,457.85,MPa,40.3,MPa,Cylinder,868.3,kN,,,0,mm,,,2000,mm,,
Dundu,2012,S1-12,139.2,mm,3,mm,361.95,MPa,457.85,MPa,40.3,MPa,Cylinder,750.7,kN,,,0,mm,,,2500,mm,,
Dundu,2012,S2-1,152.4,mm,3,mm,488.2,MPa,549.6,MPa,30.9,MPa,Cylinder,1463.3,kN,,,0,mm,,,1000,mm,,
Dundu,2012,S2-2,152.4,mm,3,mm,488.2,MPa,549.6,MPa,30.9,MPa,Cylinder,1209.1,kN,,,0,mm,,,1500,mm,,
Dundu,2012,S2-3,152.4,mm,3,mm,488.2,MPa,549.6,MPa,30.9,MPa,Cylinder,1167.3,kN,,,0,mm,,,2000,mm,,
Dundu,2012,S2-4,152.4,mm,3,mm,394.3,MPa,480.2,MPa,30.9,MPa,Cylinder,968.9,kN,,,0,mm,,,2500,mm,,
Dundu,2012,S2-5,165.1,mm,3,mm,438.2,MPa,500.9,MPa,30.9,MPa,Cylinder,1549.5,kN,,,0,mm,,,1000,mm,,
Dundu,2012,S2-6,165.1,mm,3,mm,438.2,MPa,500.9,MPa,30.9,MPa,Cylinder,1338,kN,,,0,mm,,,1500,mm,,
Dundu,2012,S2-7,165.1,mm,3,mm,438.2,MPa,500.9,MPa,30.9,MPa,Cylinder,1234.5,kN,,,0,mm,,,2000,mm,,
Dundu,2012,S2-8,165.1,mm,3,mm,430.3,MPa,480.15,MPa,30.9,MPa,Cylinder,1232,kN,,,0,mm,,,2500,mm,,
Dundu,2012,S2-9,193.7,mm,3,mm,398.8,MPa,479.1,MPa,30.9,MPa,Cylinder,1999.6,kN,,,0,mm,,,1000,mm,,
Dundu,2012,S2-10,193.7,mm,3.5,mm,398.8,MPa,479.1,MPa,30.9,MPa,Cylinder,1817.1,kN,,,0,mm,,,1500,mm,,
Dundu,2012,S2-11,193.7,mm,3.5,mm,398.8,MPa,479.1,MPa,30.9,MPa,Cylinder,1796.3,kN,,,0,mm,,,2000,mm,,
Dundu,2012,S2-12,193.7,mm,3.5,mm,392.2,MPa,470.8,MPa,30.9,MPa,Cylinder,1620.8,kN,,,0,mm,,,2500,mm,,
Yang & Han,2012,Ccfst-1,150,mm,3,mm,324.4,MPa,466.5,MPa,52.6,MPa,Cube,1462,kN,,,0,mm,,,675,mm,,
Yang & Han,2012,Ccfst-2,150,mm,3,mm,324.4,MPa,466.5,MPa,52.6,MPa,Cube,1489,kN,,,0,mm,,,900,mm,,
Chang et al.,2013,CST-16,111.64,mm,1.9,mm,261.3,MPa,,,47.8,MPa,Cube,666.6,kN,,,0,mm,,,400,mm,,
Chang et al.,2013,CST-17,111.64,mm,1.9,mm,261.3,MPa,,,56.7,MPa,Cube,701.9,kN,,,0,mm,,,400,mm,,
Chang et al.,2013,CST-18,113.64,mm,3.64,mm,259.6,MPa,,,56.7,MPa,Cube,1011,kN,,,0,mm,,,400,mm,,
Guler et al.,2013,CF2.5-1,76.21,mm,2.52,mm,286,MPa,381,MPa,145,MPa,Cylinder,752,kN,,,0,mm,,,300,mm,,
Guler et al.,2013,CF2.5-2,76.12,mm,2.51,mm,286,MPa,381,MPa,145,MPa,Cylinder,762,kN,,,0,mm,,,300,mm,,
Guler et al.,2013,CF2.5-3,76.11,mm,2.48,mm,286,MPa,381,MPa,145,MPa,Cylinder,774,kN,,,0,mm,,,300,mm,,
Guler et al.,2013,CF3-1,76.19,mm,2.99,mm,278,MPa,374,MPa,145,MPa,Cylinder,805,kN,,,0,mm,,,300,mm,,
Guler et al.,2013,CF3-2,75.84,mm,2.99,mm,278,MPa,374,MPa,145,MPa,Cylinder,796,kN,,,0,mm,,,300,mm,,
Guler et al.,2013,CF3-3,75.97,mm,2.98,mm,278,MPa,374,MPa,145,MPa,Cylinder,801,kN,,,0,mm,,,300,mm,,
Guler et al.,2013,CF3.3-1,76.18,mm,3.31,mm,305,MPa,402,MPa,145,MPa,Cylinder,841,kN,,,0,mm,,,300,mm,,
Portoles et al.,2013,1,159,mm,6,mm,394,MPa,,,37.7,MPa,Cylinder,1414,kN,,,0,mm,,,2135,mm,,
Portoles et al.,2013,2,159,mm,6,mm,377,MPa,,,39.9,MPa,Cylinder,851,kN,,,20,mm,,,2135,mm,,
Portoles et al.,2013,3,159,mm,6,mm,377,MPa,,,40.1,MPa,Cylinder,587,kN,,,50,mm,,,2135,mm,,
Portoles et al.,2013,9,159,mm,6,mm,376,MPa,,,75.7,MPa,Cylinder,870,kN,,,50,mm,,,2135,mm,,
Portoles et al.,2013,13,159,mm,6,mm,457,MPa,,,120.1,MPa,Cylinder,2792,kN,,,0,mm,,,2135,mm,,
Portoles et al.,2013,14,159,mm,6,mm,487,MPa,,,116,MPa,Cylinder,2193,kN,,,0,mm,,,2135,mm,,
Portoles et al.,2013,15,159,mm,6,mm,380,MPa,,,109.8,MPa,Cylinder,1462,kN,,,20,mm,,,2135,mm,,
Portoles et al.,2013,16,159,mm,6,mm,487,MPa,,,110.7,MPa,Cylinder,1525,kN,,,20,mm,,,2135,mm,,
Portoles et al.,2013,17,159,mm,6,mm,444,MPa,,,91.4,MPa,Cylinder,1033,kN,,,50,mm,,,2135,mm,,
Karmazínová,2015,TS2-1,152,mm,4.5,mm,356.4,MPa,,,27,MPa,Cylinder,1001,kN,,,0,mm,,,3000,mm,,
Karmazínová,2015,TS2-2,152,mm,4.5,mm,356.4,MPa,,,27,MPa,Cylinder,905,kN,,,0,mm,,,3000,mm,,
Karmazínová,2015,TS2-3,152,mm,4.5,mm,356.4,MPa,,,27,MPa,Cylinder,929,kN,,,0,mm,,,3000,mm,,
Karmazínová,2015,TS3,152,mm,4.5,mm,356.4,MPa,,,87.1,MPa,Cylinder,1499,kN,,,0,mm,,,3000,mm,,
Karmazínová,2015,TS5-1,159,mm,4.5,mm,344.4,MPa,,,56.7,MPa,Cylinder,1351,kN,,,0,mm,,,3000,mm,,
Karmazínová,2015,TS5-2,159,mm,4.5,mm,344.4,MPa,,,56.7,MPa,Cylinder,1509,kN,,,0,mm,,,3000,mm,,
Karmazínová,2015,TS5-3,159,mm,4.5,mm,344.4,MPa,,,56.7,MPa,Cylinder,1408,kN,,,0,mm,,,3000,mm,,
Karmazínová,2015,TS6-1,159,mm,4.5,mm,344.4,MPa,,,82.1,MPa,Cylinder,1557,kN,,,0,mm,,,3000,mm,,
Karmazínová,2015,TS6-2,159,mm,4.5,mm,344.4,MPa,,,82.1,MPa,Cylinder,1501,kN,,,0,mm,,,3000,mm,,
Karmazínová,2015,TS6-3,159,mm,4.5,mm,344.4,MPa,,,82.1,MPa,Cylinder,1515,kN,,,0,mm,,,3000,mm,,
Karmazínová,2015,TS8-1,159,mm,4.5,mm,475.4,MPa,,,56.7,MPa,Cylinder,1710,kN,,,0,mm,,,3000,mm,,
Karmazínová,2015,TS8-2,159,mm,4.5,mm,475.4,MPa,,,56.7,MPa,Cylinder,1710,kN,,,0,mm,,,3000,mm,,
Karmazínová,2015,TS8-3,159,mm,4.5,mm,475.4,MPa,,,56.7,MPa,Cylinder,1705,kN,,,0,mm,,,3000,mm,,
Karmazínová,2015,TS9-1,159,mm,4.5,mm,475.4,MPa,,,82.1,MPa,Cylinder,1767,kN,,,0,mm,,,3000,mm,,
Karmazínová,2015,TS9-2,159,mm,4.5,mm,475.4,MPa,,,82.1,MPa,Cylinder,1711,kN,,,0,mm,,,3000,mm,,
Karmazínová,2015,TS9-3,159,mm,4.5,mm,475.4,MPa,,,82.1,MPa,Cylinder,1755,kN,,,0,mm,,,3000,mm,,
Ekmekyapar & AL-Eliwi,2016,114.3-2.74-300-56,114.3,mm,2.74,mm,235,MPa,,,56.2,MPa,Cylinder,901.81,kN,,,0,mm,,,300,mm,,
Ekmekyapar & AL-Eliwi,2016,114.3-2.74-300-66,114.3,mm,2.74,mm,235,MPa,,,66.75,MPa,Cylinder,981.23,kN,,,0,mm,,,300,mm,,
Ekmekyapar & AL-Eliwi,2016,114.3-2.74-300-107,114.3,mm,2.74,mm,235,MPa,,,107.2,MPa,Cylinder,1295.06,kN,,,0,mm,,,300,mm,,
Ekmekyapar & AL-Eliwi,2016,114.3-5.90-300-56,114.3,mm,5.9,mm,355,MPa,,,56.2,MPa,Cylinder,1735.77,kN,,,0,mm,,,300,mm,,
Ekmekyapar & AL-Eliwi,2016,114.3-5.90-300-66,114.3,mm,5.9,mm,355,MPa,,,66.75,MPa,Cylinder,1818.62,kN,,,0,mm,,,300,mm,,
Ekmekyapar & AL-Eliwi,2016,114.3-5.90-300-107,114.3,mm,5.9,mm,355,MPa,,,107.2,MPa,Cylinder,1989.86,kN,,,0,mm,,,300,mm,,
Ekmekyapar & AL-Eliwi,2016,114.3-2.74-600-56,114.3,mm,2.74,mm,235,MPa,,,56.2,MPa,Cylinder,947.75,kN,,,0,mm,,,600,mm,,
Ekmekyapar & AL-Eliwi,2016,114.3-2.74-600-66,114.3,mm,2.74,mm,235,MPa,,,66.75,MPa,Cylinder,1031.92,kN,,,0,mm,,,600,mm,,
Ekmekyapar & AL-Eliwi,2016,114.3-2.74-600-107,114.3,mm,2.74,mm,235,MPa,,,107.2,MPa,Cylinder,1296.61,kN,,,0,mm,,,600,mm,,
Ekmekyapar & AL-Eliwi,2016,114.3-5.90-600-56,114.3,mm,5.9,mm,355,MPa,,,56.2,MPa,Cylinder,1723.19,kN,,,0,mm,,,600,mm,,
Ekmekyapar & AL-Eliwi,2016,114.3-5.90-600-66,114.3,mm,5.9,mm,355,MPa,,,66.75,MPa,Cylinder,1810.94,kN,,,0,mm,,,600,mm,,
Ekmekyapar & AL-Eliwi,2016,114.3-5.90-600-107,114.3,mm,5.9,mm,355,MPa,,,107.2,MPa,Cylinder,1968.06,kN,,,0,mm,,,600,mm,,
Ekmekyapar & AL-Eliwi,2016,114.3-2.74-900-56,114.3,mm,2.74,mm,235,MPa,,,56.2,MPa,Cylinder,877.28,kN,,,0,mm,,,900,mm,,
Ekmekyapar & AL-Eliwi,2016,114.3-2.74-900-66,114.3,mm,2.74,mm,235,MPa,,,66.75,MPa,Cylinder,983.51,kN,,,0,mm,,,900,mm,,
Ekmekyapar & AL-Eliwi,2016,114.3-2.74-900-107,114.3,mm,2.74,mm,235,MPa,,,107.2,MPa,Cylinder,1233.24,kN,,,0,mm,,,900,mm,,
Ekmekyapar & AL-Eliwi,2016,114.3-5.90-900-56,114.3,mm,5.9,mm,355,MPa,,,56.2,MPa,Cylinder,1592.48,kN,,,0,mm,,,900,mm,,
Ekmekyapar & AL-Eliwi,2016,114.3-5.90-900-66,114.3,mm,5.9,mm,355,MPa,,,66.75,MPa,Cylinder,1713.34,kN,,,0,mm,,,900,mm,,
Ekmekyapar & AL-Eliwi,2016,114.3-5.90-300-107,114.3,mm,5.9,mm,355,MPa,,,107.2,MPa,Cylinder,1907.29,kN,,,0,mm,,,900,mm,,
Ma et al.,2016,Z3,557.2,mm,16,mm,546,MPa,,,31.7,MPa,Cube/150mm,29050,kN,,,0,mm,,,3,ratio_D,,
Ma et al.,2016,Z4,556.7,mm,16,mm,546,MPa,,,31.7,MPa,Cube/150mm,28830,kN,,,0,mm,,,3,ratio_D,,
Ma et al.,2016,Z5,558.5,mm,16,mm,546,MPa,,,31.7,MPa,Cube/150mm,29590,kN,,,0,mm,,,3,ratio_D,,
Ye et al.,2016,CFST-1,165,mm,2.37,mm,287.5,MPa,448.4,MPa,30.2,MPa,Cube,1008,kN,,,0,mm,,,615,mm,,
Ye et al.,2016,CFST-2,165,mm,2.37,mm,287.5,MPa,448.4,MPa,30.2,MPa,Cube,996,kN,,,0,mm,,,615,mm,,
Wang et al.,2016,CD2-1,215.4,mm,2.5,mm,590.4,MPa,619.5,MPa,51.51,MPa,Cube/150mm,3357,kN,,,0,mm,,,657,mm,,
Wang et al.,2016,CD2-2,216.6,mm,2.5,mm,590.4,MPa,619.5,MPa,51.51,MPa,Cube/150mm,3483,kN,,,0,mm,,,657,mm,,
Wang et al.,2016,CD4-1,425.8,mm,5.2,mm,259.8,MPa,418.4,MPa,51.51,MPa,Cube/150mm,10523,kN,,,0,mm,,,1278,mm,,
Wang et al.,2016,CD4-2,427.1,mm,5.1,mm,259.8,MPa,418.4,MPa,51.51,MPa,Cube/150mm,10784,kN,,,0,mm,,,1278,mm,,
Wang et al.,2016,CD6-1,628.5,mm,6.9,mm,276,MPa,437.9,MPa,51.51,MPa,Cube/150mm,21207,kN,,,0,mm,,,1890,mm,,
Wang et al.,2016,CD6-2,628,mm,7.1,mm,276,MPa,437.9,MPa,51.51,MPa,Cube/150mm,21582,kN,,,0,mm,,,1890,mm,,
Wang et al.,2016,CD8-1,817.4,mm,9,mm,278.8,MPa,416.2,MPa,51.51,MPa,Cube/150mm,36933,kN,,,0,mm,,,2460,mm,,
Wang et al.,2016,CD8-2,820.8,mm,9.3,mm,278.8,MPa,416.2,MPa,51.51,MPa,Cube/150mm,37221,kN,,,0,mm,,,2460,mm,,
Zhu et al.,2016,Z3,558.1,mm,16.53,mm,546,MPa,,,31.7,MPa,Cube/150mm,29050,kN,,,0,mm,,,997.5,mm,,
Zhu et al.,2016,Z4,557.65,mm,16.52,mm,546,MPa,,,31.7,MPa,Cube/150mm,28830,kN,,,0,mm,,,994.9,mm,,
Zhu et al.,2016,Z5,559.4,mm,16.54,mm,546,MPa,,,31.7,MPa,Cube/150mm,29590,kN,,,0,mm,,,994.85,mm,,
Chen et al.,2017,LL-1,346.49,mm,3.675,mm,318.4,MPa,,,58.34,MPa,Cube/150mm,6327,kN,,,0,mm,,,1037.6,mm,,
Chen et al.,2017,LL-2,346.31,mm,3.665,mm,318.4,MPa,,,62.58,MPa,Cube/150mm,6586,kN,,,0,mm,,,1036.8,mm,,
Chen et al.,2017,LL-3,345.89,mm,3.69,mm,318.4,MPa,,,61.04,MPa,Cube/150mm,6538,kN,,,0,mm,,,1037.2,mm,,
Chen et al.,2017,LM-1,266.42,mm,2.845,mm,311.6,MPa,,,57.63,MPa,Cube/150mm,3963,kN,,,0,mm,,,798.2,mm,,
Chen et al.,2017,LM-2,266.19,mm,2.89,mm,311.6,MPa,,,59.33,MPa,Cube/150mm,3923,kN,,,0,mm,,,798.6,mm,,
Chen et al.,2017,LM-3,265.49,mm,2.823,mm,311.6,MPa,,,59.33,MPa,Cube/150mm,3920,kN,,,0,mm,,,798.5,mm,,
Chen et al.,2017,LS-1,182.48,mm,1.985,mm,312.8,MPa,,,57.63,MPa,Cube/150mm,1803,kN,,,0,mm,,,547.1,mm,,
Chen et al.,2017,LS-2,182.9,mm,1.998,mm,312.8,MPa,,,57.63,MPa,Cube/150mm,1889,kN,,,0,mm,,,547.5,mm,,
Chen et al.,2017,LS-3,182.73,mm,2.038,mm,312.8,MPa,,,59.33,MPa,Cube/150mm,1924,kN,,,0,mm,,,547.3,mm,,
Chen et al.,2017,HL-1,308.83,mm,4.665,mm,350,MPa,,,61.5,MPa,Cube/150mm,6179,kN,,,0,mm,,,920.9,mm,,
Chen et al.,2017,HL-2,307.4,mm,4.69,mm,350,MPa,,,61.05,MPa,Cube/150mm,6277,kN,,,0,mm,,,920.6,mm,,
Chen et al.,2017,HL-3,308.48,mm,4.66,mm,350,MPa,,,60.53,MPa,Cube/150mm,6355,kN,,,0,mm,,,921.5,mm,,
Chen et al.,2017,HM-1,246.94,mm,3.863,mm,362.5,MPa,,,61.5,MPa,Cube/150mm,4071,kN,,,0,mm,,,741.2,mm,,
Chen et al.,2017,HM-2,246.9,mm,3.83,mm,362.5,MPa,,,61.05,MPa,Cube/150mm,4125,kN,,,0,mm,,,741.6,mm,,
Chen et al.,2017,HM-3,246.86,mm,3.813,mm,362.5,MPa,,,60.53,MPa,Cube/150mm,4166,kN,,,0,mm,,,740.9,mm,,
Chen et al.,2017,HS-1,187.22,mm,2.93,mm,353.5,MPa,,,61.5,MPa,Cube/150mm,2272,kN,,,0,mm,,,561.2,mm,,
Chen et al.,2017,HS-2,186.9,mm,2.945,mm,353.5,MPa,,,61.05,MPa,Cube/150mm,2287,kN,,,0,mm,,,561.3,mm,,
Chen et al.,2017,HS-3,187.28,mm,2.9,mm,353.5,MPa,,,60.53,MPa,Cube/150mm,2237,kN,,,0,mm,,,560.9,mm,,
Romero et al.,2017,CFST1,193.7,mm,8,mm,444,MPa,,,40,MPa,Cylinder,1871,kN,,,5,mm,,,3315,mm,,eccentricity
Romero et al.,2017,CFST2,193.7,mm,8,mm,444,MPa,,,142,MPa,Cylinder,2703,kN,,,5,mm,,,3315,mm,,eccentricity
Wang et al.,2017a,2D/t55-1,219.4,mm,4.3,mm,352.1,MPa,450,MPa,59.78,MPa,Cube/150mm,4234,kN,,,0,mm,,,657,mm,,
Wang et al.,2017a,2D/t55-2,220.7,mm,4.3,mm,352.1,MPa,450,MPa,59.78,MPa,Cube/150mm,4245,kN,,,0,mm,,,657,mm,,
Wang et al.,2017a,4D/t55-1,425.2,mm,7.9,mm,276.2,MPa,386,MPa,59.78,MPa,Cube/150mm,14469,kN,,,0,mm,,,1278,mm,,
Wang et al.,2017a,4D/t55-2,426.1,mm,8.2,mm,276.2,MPa,386,MPa,59.78,MPa,Cube/150mm,15077,kN,,,0,mm,,,1278,mm,,
Wang et al.,2017a,6D/t55-1,626.3,mm,11.2,mm,269.1,MPa,393.8,MPa,59.78,MPa,Cube/150mm,29463,kN,,,0,mm,,,1890,mm,,
Wang et al.,2017a,6D/t55-2,626,mm,11.2,mm,269.1,MPa,393.8,MPa,59.78,MPa,Cube/150mm,29294,kN,,,0,mm,,,1890,mm,,
Wang et al.,2017a,2D/t88-1,215.9,mm,2.6,mm,590.4,MPa,619.5,MPa,59.78,MPa,Cube/150mm,4030,kN,,,0,mm,,,657,mm,,
Wang et al.,2017a,2D/t88-2,216.9,mm,2.6,mm,590.4,MPa,619.5,MPa,59.78,MPa,Cube/150mm,4244,kN,,,0,mm,,,657,mm,,
Wang et al.,2017a,4D/t88-1,426.8,mm,5.1,mm,259.8,MPa,418.4,MPa,59.78,MPa,Cube/150mm,12360,kN,,,0,mm,,,1278,mm,,
Wang et al.,2017a,4D/t88-2,425.7,mm,5.1,mm,259.8,MPa,418.4,MPa,59.78,MPa,Cube/150mm,13092,kN,,,0,mm,,,1278,mm,,
Wang et al.,2017a,6D/t88-1,625.6,mm,7.2,mm,276,MPa,437.9,MPa,59.78,MPa,Cube/150mm,23663,kN,,,0,mm,,,1890,mm,,
Wang et al.,2017a,6D/t88-2,632.1,mm,7,mm,276,MPa,437.9,MPa,59.78,MPa,Cube/150mm,26002,kN,,,0,mm,,,1890,mm,,
Wang et al.,2017b,CFST-LA-1,153,mm,1.54,mm,345,MPa,512,MPa,85.4,MPa,Cube/150mm,1823,kN,,,0,mm,,,306,mm,,
Wang et al.,2017b,CFST-LA-2,153,mm,1.54,mm,345,MPa,512,MPa,85.4,MPa,Cube/150mm,1842,kN,,,0,mm,,,306,mm,,
Wang et al.,2017b,CFST-LA-3,153,mm,1.54,mm,345,MPa,512,MPa,85.4,MPa,Cube/150mm,1872,kN,,,0,mm,,,306,mm,,
Wang et al.,2017b,CFST-LB-1,250,mm,2.48,mm,326,MPa,477,MPa,85.4,MPa,Cube/150mm,4871,kN,,,0,mm,,,500,mm,,
Wang et al.,2017b,CFST-LB-2,250,mm,2.48,mm,326,MPa,477,MPa,85.4,MPa,Cube/150mm,4528,kN,,,0,mm,,,500,mm,,
Wang et al.,2017b,CFST-LB-3,250,mm,2.48,mm,326,MPa,477,MPa,85.4,MPa,Cube/150mm,4733,kN,,,0,mm,,,500,mm,,
Wang et al.,2017b,CFST-LC-1,372,mm,3.64,mm,320,MPa,451,MPa,85.4,MPa,Cube/150mm,9163,kN,,,0,mm,,,744,mm,,
Wang et al.,2017b,CFST-LC-2,372,mm,3.64,mm,320,MPa,451,MPa,85.4,MPa,Cube/150mm,9996,kN,,,0,mm,,,744,mm,,
Wang et al.,2017b,CFST-LC-3,372,mm,3.64,mm,320,MPa,451,MPa,85.4,MPa,Cube/150mm,9604,kN,,,0,mm,,,744,mm,,
Wang et al.,2017b,CFST-LD-1,469,mm,4.66,mm,291,MPa,448,MPa,85.4,MPa,Cube/150mm,15827,kN,,,0,mm,,,938,mm,,
Wang et al.,2017b,CFST-LD-2,469,mm,4.66,mm,291,MPa,448,MPa,85.4,MPa,Cube/150mm,16670,kN,,,0,mm,,,938,mm,,
Wang et al.,2017b,CFST-LD-3,469,mm,4.66,mm,291,MPa,448,MPa,85.4,MPa,Cube/150mm,15239,kN,,,0,mm,,,938,mm,,
Wang et al.,2017b,CFST-MA-1,157,mm,2.48,mm,326,MPa,477,MPa,85.4,MPa,Cube/150mm,2117,kN,,,0,mm,,,314,mm,,
Wang et al.,2017b,CFST-MA-2,157,mm,2.48,mm,326,MPa,477,MPa,85.4,MPa,Cube/150mm,2058,kN,,,0,mm,,,314,mm,,
Wang et al.,2017b,CFST-MA-3,157,mm,2.48,mm,326,MPa,477,MPa,85.4,MPa,Cube/150mm,2068,kN,,,0,mm,,,314,mm,,
Wang et al.,2017b,CFST-MB-1,282,mm,4.36,mm,322,MPa,484,MPa,85.4,MPa,Cube/150mm,6811,kN,,,0,mm,,,564,mm,,
Wang et al.,2017b,CFST-MB-2,282,mm,4.36,mm,322,MPa,484,MPa,85.4,MPa,Cube/150mm,6380,kN,,,0,mm,,,564,mm,,
Wang et al.,2017b,CFST-MB-3,282,mm,4.36,mm,322,MPa,484,MPa,85.4,MPa,Cube/150mm,6860,kN,,,0,mm,,,564,mm,,
Wang et al.,2017b,CFST-MC-1,358,mm,5.66,mm,290,MPa,450,MPa,85.4,MPa,Cube/150mm,9947,kN,,,0,mm,,,716,mm,,
Wang et al.,2017b,CFST-MC-2,358,mm,5.66,mm,290,MPa,450,MPa,85.4,MPa,Cube/150mm,10045,kN,,,0,mm,,,716,mm,,
Wang et al.,2017b,CFST-MC-3,358,mm,5.66,mm,290,MPa,450,MPa,85.4,MPa,Cube/150mm,9609,kN,,,0,mm,,,716,mm,,
Wang et al.,2017b,CFST-MD-1,474,mm,7.42,mm,317,MPa,468,MPa,85.4,MPa,Cube/150mm,17787,kN,,,0,mm,,,948,mm,,
Wang et al.,2017b,CFST-MD-2,474,mm,7.42,mm,317,MPa,468,MPa,85.4,MPa,Cube/150mm,18306,kN,,,0,mm,,,948,mm,,
Wang et al.,2017b,CFST-MD-3,474,mm,7.42,mm,317,MPa,468,MPa,85.4,MPa,Cube/150mm,17885,kN,,,0,mm,,,948,mm,,
Wang et al.,2017b,CFST-HA-1,153,mm,3.64,mm,320,MPa,451,MPa,85.4,MPa,Cube/150mm,2264,kN,,,0,mm,,,306,mm,,
Wang et al.,2017b,CFST-HA-2,153,mm,3.64,mm,320,MPa,451,MPa,85.4,MPa,Cube/150mm,2274,kN,,,0,mm,,,306,mm,,
Wang et al.,2017b,CFST-HA-3,153,mm,3.64,mm,320,MPa,451,MPa,85.4,MPa,Cube/150mm,2205,kN,,,0,mm,,,306,mm,,
Wang et al.,2017b,CFST-HB-1,235,mm,5.66,mm,290,MPa,450,MPa,85.4,MPa,Cube/150mm,5390,kN,,,0,mm,,,470,mm,,
Wang et al.,2017b,CFST-HB-2,235,mm,5.66,mm,290,MPa,450,MPa,85.4,MPa,Cube/150mm,5047,kN,,,0,mm,,,470,mm,,
Wang et al.,2017b,CFST-HB-3,235,mm,5.66,mm,290,MPa,450,MPa,85.4,MPa,Cube/150mm,5096,kN,,,0,mm,,,470,mm,,
Wang et al.,2017b,CFST-HC-1,393,mm,9.38,mm,312,MPa,451,MPa,85.4,MPa,Cube/150mm,13936,kN,,,0,mm,,,786,mm,,
Wang et al.,2017b,CFST-HC-2,393,mm,9.38,mm,312,MPa,451,MPa,85.4,MPa,Cube/150mm,14406,kN,,,0,mm,,,786,mm,,
Wang et al.,2017b,CFST-HC-3,393,mm,9.38,mm,312,MPa,451,MPa,85.4,MPa,Cube/150mm,14161,kN,,,0,mm,,,786,mm,,
Wang et al.,2017b,CFST-HD-1,477,mm,11.36,mm,310,MPa,446,MPa,85.4,MPa,Cube/150mm,20237,kN,,,0,mm,,,954,mm,,
Wang et al.,2017b,CFST-HD-2,477,mm,11.36,mm,310,MPa,446,MPa,85.4,MPa,Cube/150mm,20462,kN,,,0,mm,,,954,mm,,
Wang et al.,2017b,CFST-HD-3,477,mm,11.36,mm,310,MPa,446,MPa,85.4,MPa,Cube/150mm,19854,kN,,,0,mm,,,954,mm,,
Xiong et al.,2017a,C3,114.3,mm,3.6,mm,403,MPa,505,MPa,173.5,MPa,Cylinder/100mm,2422,kN,,,0,mm,,,250,mm,,
Xiong et al.,2017a,C4,114.3,mm,3.6,mm,403,MPa,505,MPa,173.5,MPa,Cylinder/100mm,2340,kN,,,0,mm,,,250,mm,,
Xiong et al.,2017a,C7,114.3,mm,6.3,mm,428,MPa,519,MPa,173.5,MPa,Cylinder/100mm,2610,kN,,,0,mm,,,250,mm,,
Xiong et al.,2017a,C8,114.3,mm,6.3,mm,428,MPa,519,MPa,173.5,MPa,Cylinder/100mm,2633,kN,,,0,mm,,,250,mm,,
Xiong et al.,2017a,C9,219.1,mm,5,mm,380,MPa,511,MPa,51.6,MPa,Cylinder/100mm,3118,kN,,,0,mm,,,600,mm,,
Xiong et al.,2017a,C10,219.1,mm,5,mm,380,MPa,511,MPa,185.1,MPa,Cylinder/100mm,7837,kN,,,0,mm,,,600,mm,,
Xiong et al.,2017a,C12,219.1,mm,10,mm,381,MPa,509,MPa,51.6,MPa,Cylinder/100mm,5241,kN,,,0,mm,,,600,mm,,
Xiong et al.,2017a,C13,219.1,mm,10,mm,381,MPa,509,MPa,185.1,MPa,Cylinder/100mm,9085,kN,,,0,mm,,,600,mm,,
Xiong et al.,2017a,C15,219.1,mm,6.3,mm,300,MPa,467,MPa,163,MPa,Cylinder/100mm,6915,kN,,,0,mm,,,600,mm,,
Xiong et al.,2017a,C16,219.1,mm,6.3,mm,300,MPa,467,MPa,175.4,MPa,Cylinder/100mm,7407,kN,,,0,mm,,,600,mm,,
Xiong et al.,2017a,C17,219.1,mm,6.3,mm,300,MPa,467,MPa,148.8,MPa,Cylinder/100mm,6838,kN,,,0,mm,,,600,mm,,
Xiong et al.,2017a,C18,219.1,mm,6.3,mm,300,MPa,467,MPa,174.5,MPa,Cylinder/100mm,7569,kN,,,0,mm,,,600,mm,,
Xiong et al.,2017b,CS-1,219.1,mm,16,mm,374,MPa,551,MPa,186,MPa,Cylinder/100mm,6402,kN,8.97,mm,0,mm,,,4195,mm,,
Xiong et al.,2017b,CS-2,219.1,mm,16,mm,374,MPa,551,MPa,181,MPa,Cylinder/100mm,4340,kN,38.73,mm,20,mm,,,3640,mm,,
Xiong et al.,2017b,CS-3,219.1,mm,16,mm,374,MPa,551,MPa,176,MPa,Cylinder/100mm,3293,kN,52.81,mm,50,mm,,,3640,mm,,
Xiong et al.,2017b,CS-4,273,mm,10,mm,412,MPa,521,MPa,180,MPa,Cylinder/100mm,8648,kN,28.71,mm,0,mm,,,4195,mm,,
Xiong et al.,2017b,CS-5,273,mm,10,mm,412,MPa,521,MPa,184,MPa,Cylinder/100mm,5079,kN,51.99,mm,50,mm,,,4450,mm,,
Xiong et al.,2017b,CS-6,273,mm,16,mm,401,MPa,552,MPa,180,MPa,Cylinder/100mm,5288,kN,56.43,mm,50,mm,,,4450,mm,,
Ibañez et al.,2018,C168.3x2.8_30,168.3,mm,2.8,mm,317.8,MPa,,,37.71,MPa,Cylinder,1282.5,kN,,,0,mm,,,300,mm,,
Ibañez et al.,2018,C168.3x2.8_90,168.3,mm,2.8,mm,317.8,MPa,,,93.74,MPa,Cylinder,2375.7,kN,,,0,mm,,,300,mm,,
Ibañez et al.,2018,C159x3_30,159,mm,3,mm,336.28,MPa,,,33.39,MPa,Cylinder,1185.7,kN,,,0,mm,,,300,mm,,
Ibañez et al.,2018,C159x3_90,159,mm,3,mm,336.28,MPa,,,90.85,MPa,Cylinder,2021.7,kN,,,0,mm,,,300,mm,,
Ibañez et al.,2018,C120x2.5_30,120,mm,2.5,mm,445.52,MPa,,,41.44,MPa,Cylinder,879.2,kN,,,0,mm,,,300,mm,,
Ibañez et al.,2018,C120x2.5_90,120,mm,2.5,mm,445.52,MPa,,,94.68,MPa,Cylinder,1417.2,kN,,,0,mm,,,300,mm,,
Ibañez et al.,2018,C100x3_30,100,mm,3,mm,432.09,MPa,,,34.04,MPa,Cylinder,724,kN,,,0,mm,,,300,mm,,
Ibañez et al.,2018,C100x3_90,100,mm,3,mm,432.82,MPa,,,93.51,MPa,Cylinder,1141.3,kN,,,0,mm,,,300,mm,,
Ibañez et al.,2018,C101.6x3_30,101.6,mm,3,mm,425.03,MPa,,,34.04,MPa,Cylinder,703.3,kN,,,0,mm,,,300,mm,,
Ibañez et al.,2018,C101.6x3_31,101.6,mm,3,mm,425.03,MPa,,,93.51,MPa,Cylinder,1075.5,kN,,,0,mm,,,300,mm,,
Wei et al.,2020,C-32-900-60-1,140,mm,4.42,mm,1020,MPa,,,52.5,MPa,Cylinder,3020,kN,,,0,mm,,,420,mm,,
Wei et al.,2020,C-22-900-60-1,140,mm,6.27,mm,1153,MPa,,,52.5,MPa,Cylinder,4274,kN,,,0,mm,,,420,mm,,
Wei et al.,2020,C-17-900-60-1,140,mm,8.36,mm,813,MPa,,,52.5,MPa,Cylinder,4436,kN,,,0,mm,,,420,mm,,
Wei et al.,2020,C-13-900-60-1,140,mm,10.46,mm,773,MPa,,,52.5,MPa,Cylinder,5420,kN,,,0,mm,,,420,mm,,
Wei et al.,2020,C-23-345-140-1,140,mm,6.21,mm,359,MPa,,,125,MPa,Cylinder,3215,kN,,,0,mm,,,420,mm,,
Wei et al.,2020,C-23-345-140-2,140,mm,6.21,mm,359,MPa,,,125,MPa,Cylinder,3202,kN,,,0,mm,,,420,mm,,
Wei et al.,2020,C-17-345-140-1,140,mm,8.19,mm,389,MPa,,,125,MPa,Cylinder,3354,kN,,,0,mm,,,420,mm,,
Wei et al.,2020,C-17-345-140-2,140,mm,8.19,mm,389,MPa,,,125,MPa,Cylinder,3398,kN,,,0,mm,,,420,mm,,
Wei et al.,2020,C-12-345-140-1,140,mm,11.58,mm,367,MPa,,,125,MPa,Cylinder,4104,kN,,,0,mm,,,420,mm,,
Wei et al.,2020,C-12-345-140-2,140,mm,11.58,mm,367,MPa,,,125,MPa,Cylinder,4300,kN,,,0,mm,,,420,mm,,
Wei et al.,2020,C-8-345-140-1,140,mm,16.72,mm,389,MPa,,,125,MPa,Cylinder,5135,kN,,,0,mm,,,420,mm,,
Wei et al.,2020,C-8-345-140-2,140,mm,16.72,mm,389,MPa,,,125,MPa,Cylinder,5120,kN,,,0,mm,,,420,mm,,
Wei et al.,2020,C-32-900-140-1,140,mm,4.42,mm,1020,MPa,,,125,MPa,Cylinder,4516,kN,,,0,mm,,,420,mm,,
Wei et al.,2020,C-32-900-140-2,140,mm,4.42,mm,1020,MPa,,,125,MPa,Cylinder,4312,kN,,,0,mm,,,420,mm,,
Wei et al.,2020,C-22-900-140-1,140,mm,6.27,mm,1153,MPa,,,125,MPa,Cylinder,5386,kN,,,0,mm,,,420,mm,,
Wei et al.,2020,C-22-900-140-2,140,mm,6.27,mm,1153,MPa,,,125,MPa,Cylinder,5354,kN,,,0,mm,,,420,mm,,
Wei et al.,2020,C-17-900-140-1,140,mm,8.36,mm,813,MPa,,,125,MPa,Cylinder,5531,kN,,,0,mm,,,420,mm,,
Wei et al.,2020,C-17-900-140-2,140,mm,8.36,mm,813,MPa,,,125,MPa,Cylinder,5502,kN,,,0,mm,,,420,mm,,
Wei et al.,2020,C-13-900-140-1,140,mm,10.46,mm,773,MPa,,,125,MPa,Cylinder,6339,kN,,,0,mm,,,420,mm,,
Wei et al.,2020,C-13-900-140-2,140,mm,10.46,mm,773,MPa,,,125,MPa,Cylinder,6187,kN,,,0,mm,,,420,mm,,
Tu et al.,2021,C40-A,300,mm,10,mm,530,MPa,755.7,MPa,49.8,MPa,Cube/150mm,10148,kN,,,0,mm,,,1800,mm,,
Tu et al.,2021,C40-E1,300,mm,10,mm,530,MPa,755.7,MPa,49.8,MPa,Cube/150mm,7335,kN,,,30,mm,,,2220,mm,,
Tu et al.,2021,C40-E2,300,mm,10,mm,530,MPa,755.7,MPa,49.8,MPa,Cube/150mm,5702,kN,,,60,mm,,,2220,mm,,
Tu et al.,2021,C40-E3,300,mm,10,mm,530,MPa,755.7,MPa,49.8,MPa,Cube/150mm,4634,kN,,,90,mm,,,2220,mm,,
Tu et al.,2021,C80-A,300,mm,10,mm,530,MPa,755.7,MPa,94.1,MPa,Cube/150mm,12998,kN,,,0,mm,,,1800,mm,,
Tu et al.,2021,C80-E1,300,mm,10,mm,530,MPa,755.7,MPa,94.1,MPa,Cube/150mm,8369,kN,,,30,mm,,,2220,mm,,
Tu et al.,2021,C80-E2,300,mm,10,mm,530,MPa,755.7,MPa,94.1,MPa,Cube/150mm,6784,kN,,,60,mm,,,2220,mm,,
Tu et al.,2021,C80-E3,300,mm,10,mm,530,MPa,755.7,MPa,94.1,MPa,Cube/150mm,5366,kN,,,90,mm,,,2220,mm,,
Luo et al.,2022,A-3-1,140,mm,6.27,mm,1153,MPa,,,147,MPa,Prism/100mm,5288,kN,,,0,mm,,,602,mm,,
Luo et al.,2022,A-3-2,140,mm,6.27,mm,1153,MPa,,,147,MPa,Prism/100mm,4947,kN,,,0,mm,,,602,mm,,
Luo et al.,2022,A-6-1,140,mm,6.27,mm,1153,MPa,,,147,MPa,Prism/100mm,4519,kN,,,0,mm,,,1048,mm,,
Luo et al.,2022,A-10-1,140,mm,6.27,mm,1153,MPa,,,147,MPa,Prism/100mm,4515,kN,,,0,mm,,,1618,mm,,
Luo et al.,2022,A-10-2,140,mm,6.27,mm,1153,MPa,,,147,MPa,Prism/100mm,4013,kN,,,0,mm,,,1618,mm,,
Luo et al.,2022,A-14-1,140,mm,6.27,mm,1153,MPa,,,147,MPa,Prism/100mm,4077,kN,,,0,mm,,,2192,mm,,
Luo et al.,2022,A-18-1,140,mm,6.27,mm,1153,MPa,,,147,MPa,Prism/100mm,2406,kN,,,0,mm,,,2754,mm,,
Liu et al.,2023,CC-275-A1,276,mm,5.14,mm,275,MPa,424,MPa,59,MPa,Cube/150mm,4204,kN,,,0,mm,,,689,mm,,
Liu et al.,2023,CC-275-A2,275.5,mm,5.09,mm,275,MPa,424,MPa,59,MPa,Cube/150mm,4186,kN,,,0,mm,,,689,mm,,
Liu et al.,2023,CC-550-A,550,mm,9.86,mm,265,MPa,439,MPa,59,MPa,Cube/150mm,15576,kN,,,0,mm,,,1376,mm,,
Liu et al.,2023,CC-880-A,879.5,mm,15.55,mm,260,MPa,410,MPa,59,MPa,Cube/150mm,39546,kN,,,0,mm,,,2198,mm,,
Liu et al.,2023,CC-275-B1,275,mm,4.18,mm,281,MPa,421,MPa,59,MPa,Cube/150mm,4037,kN,,,0,mm,,,689,mm,,
Liu et al.,2023,CC-275-B2,275,mm,4.14,mm,281,MPa,421,MPa,59,MPa,Cube/150mm,3874,kN,,,0,mm,,,688,mm,,
Liu et al.,2023,CC-550-B,551.3,mm,7.86,mm,263,MPa,435,MPa,59,MPa,Cube/150mm,14037,kN,,,0,mm,,,1376,mm,,
Liu et al.,2023,CC-1100-B,1100.4,mm,16.48,mm,267,MPa,443,MPa,59,MPa,Cube/150mm,59361,kN,,,0,mm,,,2748,mm,,
